Repository: colpark/causalmat

# causalmat

This repo asks whether the MatMech multimodal causal-mechanism dataset can carry a benchmark of **foundation-model (FM) advantage**. That means tasks where an agent holding domain FM tools makes measurably better decisions than:
- the same agent holding only classical tools, and
- a fixed mechanical pipeline with no agent at all.

The reasoning must be grounded on measurements. The analysis follows the `fm-advantage-benchmark` skill (rev 2) and uses BioReason-on-KEGG as the reference construction.

- **Dataset:** MatMech, Liu et al., *Scientific Data* 13:269 (2026), https://doi.org/10.1038/s41597-026-06598-5
  - Data: https://doi.org/10.6084/m9.figshare.29815979 (v5, CC BY 4.0)

File: taxonomy/specs_v05/Journal_of_Advanced_Ceramics__s40145-021-0476-z.json
{
 "file": "Journal_of_Advanced_Ceramics__s40145-021-0476-z.html",
 "short": "Enhanced electromagnetic wave absorption property of binary ",
 "journal": "Journal_of_Advanced_Ceramics",
 "year": null,
 "title": "Enhanced electromagnetic wave absorption property of binary ZnO/NiCo2O4 composites",
 "doi": "Journal_of_Advanced_Ceramics/s40145-021-0476-z",
 "lanes": [
  {
   "key": "micro",
   "label": "Microscopy: SEM, TEM",
   "sub": "foundation model in hand"
  },
  {
   "key": "diff",
   "label": "Diffraction: XRD",
   "sub": "foundation model candidate"
  },
  {
   "key": "classic",
   "label": "Classical tools",
   "sub": "collapsed to one node per state"
  }
 ],
 "states": [
  {
   "id": "S0",
   "stage": "HYP",
   "title": "Hypothesis and design",
   "head": "Microwave absorbers need strong loss together with impedance matching; single-component oxides give one or the other. A binary ZnO/NiCo2O4 hybrid should add heterointerfaces whose interfacial polarisation raises dielectric loss and so the absorption.",
   "detail": "Absorbed: c1 (HYP/need), c2 (HYP/hypothesis), c3 (DES/base_system), c4 (DES/modification), c5 (DES/variable_sweep), c6 (PRC/synthesis), c7 (PRC/synthesis)",
   "figs": [],
   "source": "c1, c2, c3, c4, c5, c6, c7"
  },
  {
   "id": "S1",
   "stage": "STR",
   "title": "Structure state",
   "head": "Two phases only: hexagonal ZnO (PDF 99-0111) and spinel NiCo2O4 (PDF 20-0781), no impurity phase in any sample. NiCo2O4 nano-dots sit in direct lattice contact with the ZnO, giving a dense array of ZnO/NiCo2O4 heterointerfaces inside each aggregate.",
   "detail": "Absorbed: c9 (STR/phase/identity), c10 (STR/interface), c11 (STR/microstructure/shape), c12 (STR/microstructure/porosity)",
   "figs": [],
   "source": "c9, c10, c11, c12"
  },
  {
   "id": "S2",
   "stage": "PRP",
   "title": "Property state and mechanisms",
   "head": "Complex permittivity rises with NH3.H2O content: maximum real part 5.78, 6.85, 6.96 and imaginary part about 0.33, 0.48, 0.67 at 18 GHz. The powders are essentially non-magnetic (Ms 0.0007 emu/g, Hc 60 Oe), so magnetic loss is argued to play little part.",
   "detail": "Absorbed: c13 (PRP/value), c14 (PRP/value), c15 (PRP/value), c16 (MEC/pathway), c18 (PRP/value). Premises: ZnO is a non-magnetic semiconductor and NiCo2O4 is non-magnetic at room temperature; Transmission-line theory gives the reflection loss from the complex parameters and thickness; matching is judged by |delta| < 0.4 and dissipation by the attenuation constant",
   "figs": [],
   "source": "c13, c14, c15, c16, c18"
  },
  {
   "id": "S3",
   "stage": "PRF",
   "title": "Performance state",
   "head": "ZnO/NiCo2O4-7 absorbs best: minimum reflection loss -33.49 dB at 18.0 GHz and 4.99 mm, against -27.46 dB for -10 and only -6.52 dB for -5",
   "detail": "Absorbed: c19 (PRF/service_capability). Premises: Transmission-line theory gives the reflection loss from the complex parameters and thickness; matching is judged by |delta| < 0.4 and dissipation by the attenuation constant",
   "figs": [],
   "source": "c19"
  },
  {
   "id": "S4",
   "stage": "DSC",
   "title": "Conclusion",
   "head": "A binary ZnO/NiCo2O4 hybrid tuned by alkalinity gives a purely dielectric Ku-band absorber reaching -33.49 dB",
   "detail": "Absorbed: c20 (DSC/conclusion)",
   "figs": [],
   "source": "c20"
  }
 ],
 "nodes": [
  {
   "id": "M1",
   "lane": 0,
   "row": "S1",
   "line": 0,
   "title": "SEM, F1",
   "tech": "SEM",
   "figs": [
    "F1"
   ],
   "panel": "10.1007/s40145-021-0476-z#F1b, 10.1007/s40145-021-0476-z#F1c, 10.1007/s40145-021-0476-z#F1d",
   "panel_ids": [
    "10.1007/s40145-021-0476-z#F1b",
    "10.1007/s40145-021-0476-z#F1c",
    "10.1007/s40145-021-0476-z#F1d"
   ],
   "head": "The 0.5 and 0.7 mL samples are indistinguishable irregular aggregates of 50-150 nm particles; the 1.0 mL sample is dominated by large porous plates decorated with nanoparticles",
   "solves": "Alkalinity sets the morphology: irregular nanoparticle aggregates at 0.5 and 0.7 mL, porous plate-like sheets decorated with nanoparticles at 1.0 mL",
   "op": "compare across conditions",
   "verdict": "partial",
   "source": "r2",
   "tech_source": "attrs",
   "panel_conditions": [
    {
     "condition": "(b) ZnO/NiCo2O4-5, (c) ZnO/NiCo2O4-7, (d) ZnO/NiCo2O4-10; 200 nm scale bar in each",
     "source": "caption"
    }
   ],
   "note": "the 'well-regulated' morphology that the record attributes to the -7 sample is not distinguishable from the -5 panel; only panel (d) differs in kind",
   "necessity": "redundant",
   "necessity_reason": "No member reaches image_support shown, and S1 keeps shown support from r1, r3, r4."
  },
  {
   "id": "M2",
   "lane": 0,
   "row": "S1",
   "line": 1,
   "title": "TEM:HRTEM, F2",
   "tech": "TEM:HRTEM",
   "figs": [
    "F2"
   ],
   "panel": "10.1007/s40145-021-0476-z#F2b",
   "panel_ids": [
    "10.1007/s40145-021-0476-z#F2b"
   ],
   "head": "A dotted line separates a ZnO region with 0.26 nm fringes from an adjoining field of circled NiCo2O4 nano-dots, in direct contact",
   "solves": "NiCo2O4 nano-dots sit in direct lattice contact with the ZnO, giving a dense array of ZnO/NiCo2O4 heterointerfaces inside each aggregate",
   "op": "inspect local feature",
   "verdict": "shown",
   "source": "r3",
   "tech_source": "attrs",
   "note": "the panel's 0.26 nm label is the marked interplanar spacing; the scale bar is 10 nm, not 0.26 nm as the packet cue line reads",
   "necessity": "redundant",
   "necessity_reason": "S1 keeps shown support from r1, r4 after removal."
  },
  {
   "id": "M3",
   "lane": 0,
   "row": "S1",
   "line": 2,
   "title": "TEM:HRTEM, F2",
   "tech": "TEM:HRTEM",
   "figs": [
    "F2"
   ],
   "panel": "10.1007/s40145-021-0476-z#F2c",
   "panel_ids": [
    "10.1007/s40145-021-0476-z#F2c"
   ],
   "head": "Lattice fringes of 0.23 nm are marked in the nano-dot region, matching the NiCo2O4 (222) spacing",
   "solves": "Two phases only: hexagonal ZnO (PDF 99-0111) and spinel NiCo2O4 (PDF 20-0781), no impurity phase in any sample",
   "op": "measure feature metric",
   "verdict": "shown",
   "source": "r4",
   "tech_source": "attrs",
   "note": "0.23 nm is the value printed on the panel",
   "necessity": "redundant",
   "necessity_reason": "S1 keeps shown support from r1, r3 after removal."
  },
  {
   "id": "M4",
   "lane": 1,
   "row": "S1",
   "line": 3,
   "title": "XRD, F1",
   "tech": "XRD",
   "figs": [
    "F1"
   ],
   "panel": "10.1007/s40145-021-0476-z#F1a",
   "panel_ids": [
    "10.1007/s40145-021-0476-z#F1a"
   ],
   "head": "Every reflection in the three patterns carries a star (ZnO) or a diamond (NiCo2O4) marker; no unmarked peak is left",
   "solves": "Two phases only: hexagonal ZnO (PDF 99-0111) and spinel NiCo2O4 (PDF 20-0781), no impurity phase in any sample",
   "op": "assign features",
   "verdict": "shown",
   "source": "r1",
   "tech_source": "attrs",
   "panel_conditions": [
    {
     "condition": "XRD patterns of the as-obtained samples -5, -7 and -10, offset vertically",
     "source": "caption"
    }
   ],
   "note": "the ZnO/NiCo2O4-10 trace has visibly weaker and broader peaks than the other two",
   "necessity": "redundant",
   "necessity_reason": "S1 keeps shown support from r3, r4 after removal."
  },
  {
   "id": "C5",
   "lane": 2,
   "row": "S1",
   "line": 4,
   "title": "EDS:mapping, F2",
   "tech": "EDS:mapping",
   "figs": [
    "F2"
   ],
   "panel": "10.1007/s40145-021-0476-z#F2d",
   "panel_ids": [
    "10.1007/s40145-021-0476-z#F2d"
   ],
   "head": "Zn covers the whole aggregate uniformly and Co almost as uniformly, while Ni is clearly patchy with distinct clusters",
   "solves": "NiCo2O4 nano-dots sit in direct lattice contact with the ZnO, giving a dense array of ZnO/NiCo2O4 heterointerfaces inside each aggregate",
   "op": "assess spatial distribution",
   "verdict": "partial",
   "source": "r5",
   "tech_source": "attrs",
   "note": "the text calls both Ni and Co discontinuous; in the maps only Ni is, the Co map is nearly as even as Zn",
   "detail": "r5: Zn covers the whole aggregate uniformly and Co almost as uniformly, while Ni is clearly patchy with distinct clusters",
   "necessity": "redundant",
   "necessity_reason": "No member reaches image_support shown, and S1 keeps shown support from r1, r3, r4."
  },
  {
   "id": "C6",
   "lane": 2,
   "row": "S1",
   "line": 5,
   "title": "DERIVED",
   "tech": "DERIVED",
   "figs": [],
   "panel": "",
   "panel_ids": [],
   "head": "Type IV isotherms with a hysteresis loop; BET areas 86.85, 22.57 and 80.13 m2/g and BJH pore sizes mainly 0-40 nm",
   "solves": "All three powders are mesoporous (type IV isotherms, pores mainly 0-40 nm); BET area 86.85, 22.57 and 80.13 m2/g for -5, -7 and -10",
   "op": "",
   "verdict": null,
   "source": "r6",
   "tech_source": "attrs",
   "detail": "r6: Type IV isotherms with a hysteresis loop; BET areas 86.85, 22.57 and 80.13 m2/g and BJH pore sizes mainly 0-40 nm",
   "necessity": "redundant",
   "necessity_reason": "No member reaches image_support shown, and S1 keeps shown support from r1, r3, r4."
  },
  {
   "id": "C7",
   "lane": 2,
   "row": "S2",
   "line": 0,
   "title": "TRANSPORT:VNA, F5",
   "tech": "TRANSPORT:VNA",
   "figs": [
    "F5"
   ],
   "panel": "10.1007/s40145-021-0476-z#F5a, 10.1007/s40145-021-0476-z#F5b",
   "panel_ids": [
    "10.1007/s40145-021-0476-z#F5a",
    "10.1007/s40145-021-0476-z#F5b"
   ],
   "head": "Both parts of the permittivity rank -10 above -7 above -5 across the whole band and climb steeply above 12 GHz",
   "solves": "Complex permittivity rises with NH3.H2O content: maximum real part 5.78, 6.85, 6.96 and imaginary part about 0.33, 0.48, 0.67 at 18 GHz",
   "op": "compare across conditions, replot derived series",
   "verdict": "shown",
   "source": "r7",
   "tech_source": "attrs",
   "note": "at 18 GHz I read the imaginary part as about 0.33, 0.48 and 0.67 against the 0.39, 0.50 and 0.67 quoted in the text",
   "detail": "r7: Both parts of the permittivity rank -10 above -7 above -5 across the whole band and climb steeply above 12 GHz",
   "necessity": "redundant",
   "necessity_reason": "S2 keeps shown support from r8, r9, r10, r11 after removal."
  },
  {
   "id": "C8",
   "lane": 2,
   "row": "S2",
   "line": 1,
   "title": "DERIVED, TRANSPORT:VNA, F5, F7",
   "tech": "DERIVED, TRANSPORT:VNA",
   "figs": [
    "F5",
    "F7"
   ],
   "panel": "10.1007/s40145-021-0476-z#F5c, 10.1007/s40145-021-0476-z#F7d",
   "panel_ids": [
    "10.1007/s40145-021-0476-z#F5c",
    "10.1007/s40145-021-0476-z#F7d"
   ],
   "head": "The dielectric loss tangent is highest for -10 at every frequency (about 0.10 at 18 GHz); -7 reaches only about 0.07 and is overtaken by -5 between 10 and 13 GHz. The attenuation constant rises with frequency for all three and ranks -10 (about 84) above -7 (about 73) above -5 (about 55) at 18 GHz",
   "solves": "Dielectric loss tangent and attenuation constant both rise with NH3.H2O content and with frequency, reaching alpha about 84, 73 and 55 at 18 GHz for -10, -7 and -5",
   "op": "read trend",
   "verdict": "shown",
   "source": "r8, r14",
   "tech_source": "attrs",
   "note": "so the best absorber (-7) is not the sample with the highest dielectric loss tangent, contrary to the record's summary",
   "audit": true,
   "detail": "r8: The dielectric loss tangent is highest for -10 at every frequency (about 0.10 at 18 GHz); -7 reaches only about 0.07 and is overtaken by -5 between 10 and 13 GHz; r14: The attenuation constant rises with frequency for all three and ranks -10 (about 84) above -7 (about 73) above -5 (about 55) at 18 GHz",
   "inner_audit": "r8: so the best absorber (-7) is not the sample with the highest dielectric loss tangent, contrary to the record's summary",
   "necessity": "corrective",
   "necessity_reason": "Changes support for S2: "
  },
  {
   "id": "C9",
   "lane": 2,
   "row": "S2",
   "line": 2,
   "title": "TRANSPORT:VNA, F5",
   "tech": "TRANSPORT:VNA",
   "figs": [
    "F5"
   ],
   "panel": "10.1007/s40145-021-0476-z#F5d, 10.1007/s40145-021-0476-z#F5e, 10.1007/s40145-021-0476-z#F5c, 10.1007/s40145-021-0476-z#F5f",
   "panel_ids": [
    "10.1007/s40145-021-0476-z#F5d",
    "10.1007/s40145-021-0476-z#F5e",
    "10.1007/s40145-021-0476-z#F5c",
    "10.1007/s40145-021-0476-z#F5f"
   ],
   "head": "The real permeability falls from about 1.2 to 0.92 and the imaginary part from about 0.17 to 0.06 across the band, for all three samples. The magnetic loss tangent (0.06-0.15) exceeds the dielectric one (0.01-0.10) over almost the whole band, so magnetic loss is not the smaller term",
   "solves": "The powders are essentially non-magnetic (Ms 0.0007 emu/g, Hc 60 Oe), so magnetic loss is argued to play little part",
   "op": "compare coplotted quantities, read trend",
   "verdict": "shown",
   "source": "r9, r10",
   "tech_source": "attrs",
   "note": "read by putting the two panels side by side; both are plotted over the same 2-18 GHz axis",
   "audit": true,
   "detail": "r9: The real permeability falls from about 1.2 to 0.92 and the imaginary part from about 0.17 to 0.06 across the band, for all three samples; r10: The magnetic loss tangent (0.06-0.15) exceeds the dielectric one (0.01-0.10) over almost the whole band, so magnetic loss is not the smaller term",
   "inner_audit": "r10: read by putting the two panels side by side; both are plotted over the same 2-18 GHz axis",
   "necessity": "corrective",
   "necessity_reason": "Changes support for S2: "
  },
  {
   "id": "C10",
   "lane": 2,
   "row": "S2",
   "line": 3,
   "title": "DERIVED, F6",
   "tech": "DERIVED",
   "figs": [
    "F6"
   ],
   "panel": "10.1007/s40145-021-0476-z#F6a",
   "panel_ids": [
    "10.1007/s40145-021-0476-z#F6a"
   ],
   "head": "C0 falls monotonically from about 0.06 to 0.005 between 2 and 18 GHz for all three samples, never reaching a plateau",
   "solves": "",
   "op": "read trend",
   "verdict": "shown",
   "source": "r11",
   "tech_source": "attrs",
   "detail": "r11: C0 falls monotonically from about 0.06 to 0.005 between 2 and 18 GHz for all three samples, never reaching a plateau",
   "necessity": "redundant",
   "necessity_reason": "S2 keeps shown support from r7, r8, r9, r10 after removal."
  },
  {
   "id": "C11",
   "lane": 2,
   "row": "S2",
   "line": 4,
   "title": "DERIVED, F6",
   "tech": "DERIVED",
   "figs": [
    "F6"
   ],
   "panel": "10.1007/s40145-021-0476-z#F6b",
   "panel_ids": [
    "10.1007/s40145-021-0476-z#F6b"
   ],
   "head": "The Cole-Cole loci carry three labelled segments I, II and III per sample, but are dominated by a near-vertical rise of the imaginary part at almost constant real part",
   "solves": "Charge redistributes across the many ZnO/NiCo2O4 boundaries under the alternating field, so several Debye relaxations dissipate the wave",
   "op": "read trend",
   "verdict": "partial",
   "source": "r12",
   "tech_source": "attrs",
   "note": "only segment I of each sample forms anything like a closed arc; segments II and III are short, noisy and steeply inclined, so 'three semicircles' overstates what the panel shows",
   "detail": "r12: The Cole-Cole loci carry three labelled segments I, II and III per sample, but are dominated by a near-vertical rise of the imaginary part at almost constant real part",
   "necessity": "redundant",
   "necessity_reason": "No member reaches image_support shown, and S2 keeps shown support from r7, r8, r9, r10."
  },
  {
   "id": "C12",
   "lane": 2,
   "row": "S2",
   "line": 5,
   "title": "DERIVED, F7",
   "tech": "DERIVED",
   "figs": [
    "F7"
   ],
   "panel": "10.1007/s40145-021-0476-z#F7a, 10.1007/s40145-021-0476-z#F7b, 10.1007/s40145-021-0476-z#F7c",
   "panel_ids": [
    "10.1007/s40145-021-0476-z#F7a",
    "10.1007/s40145-021-0476-z#F7b",
    "10.1007/s40145-021-0476-z#F7c"
   ],
   "head": "The 0.4 contour appears only in the -7 and -10 maps, in the top-right corner above about 13 GHz and 3.4 mm; the -5 map bottoms out at 0.55",
   "solves": "Impedance matching is reached only by -7 and -10, above about 13 GHz and above 3.4 mm thickness; -5 never gets the matching parameter below 0.4",
   "op": "read characteristic point",
   "verdict": "shown",
   "source": "r13",
   "tech_source": "attrs",
   "panel_conditions": [
    {
     "condition": "(a) -5, (b) -7, (c) -10; thickness 1.0-4.9 mm against 2-18 GHz",
     "source": "caption"
    }
   ],
   "note": "colour-bar minima are 0.55 for -5, 0.00 for -7 and 0.06 for -10; the panels are continuous colour contours of one computed response over frequency and thickness, with no drawn state boundary, so this is a 2-D trend read at the 0.4 matching criterion, not a regime map",
   "detail": "r13: The 0.4 contour appears only in the -7 and -10 maps, in the top-right corner above about 13 GHz and 3.4 mm; the -5 map bottoms out at 0.55",
   "necessity": "redundant",
   "necessity_reason": "S2 keeps shown support from r7, r8, r9, r10 after removal."
  },
  {
   "id": "C13",
   "lane": 2,
   "row": "S3",
   "line": 0,
   "title": "DERIVED, F8",
   "tech": "DERIVED",
   "figs": [
    "F8"
   ],
   "panel": "10.1007/s40145-021-0476-z#F8a, 10.1007/s40145-021-0476-z#F8c, 10.1007/s40145-021-0476-z#F8e, 10.1007/s40145-021-0476-z#F8b, 10.1007/s40145-021-0476-z#F8d, 10.1007/s40145-021-0476-z#F8f",
   "panel_ids": [
    "10.1007/s40145-021-0476-z#F8a",
    "10.1007/s40145-021-0476-z#F8c",
    "10.1007/s40145-021-0476-z#F8e",
    "10.1007/s40145-021-0476-z#F8b",
    "10.1007/s40145-021-0476-z#F8d",
    "10.1007/s40145-021-0476-z#F8f"
   ],
   "head": "The colour-bar minima give reflection-loss minima of -6.52, -33.50 and -27.50 dB, all in the top-right corner at 18 GHz and about 5 mm. Only the 4.71-5.00 mm curves cross -10 dB and only above about 17 GHz; the -5 sample never passes -7 dB anywhere",
   "solves": "ZnO/NiCo2O4-7 absorbs best: minimum reflection loss -33.49 dB at 18.0 GHz and 4.99 mm, against -27.46 dB for -10 and only -6.52 dB for -5",
   "op": "compare across conditions, read characteristic point",
   "verdict": "shown",
   "source": "r15, r16",
   "tech_source": "attrs",
   "note": "the panel rows follow the caption ((a,b) = -5, (c,d) = -7, (e,f) = -10); the running text cites 8(b), 8(d) and 8(f) for these three minima, i.e. its panel letters are shifted by one row in every RL panel the 1.00 mm curve stays above -1.5 dB across the band",
   "detail": "r15: The colour-bar minima give reflection-loss minima of -6.52, -33.50 and -27.50 dB, all in the top-right corner at 18 GHz and about 5 mm; r16: Only the 4.71-5.00 mm curves cross -10 dB and only above about 17 GHz; the -5 sample never passes -7 dB anywhere",
   "necessity": "necessary",
   "necessity_reason": "Only figure-backed support with image_support shown for S3 (r15, r16)."
  }
 ],
 "edges": [
  [
   "S0",
   "S1",
   "produces"
  ],
  [
   "S1",
   "S2",
   "causes"
  ],
  [
   "S2",
   "S3",
   "causes"
  ],
  [
   "S3",
   "S4",
   "supports"
  ]
 ],
 "figs": {
  "F1": {
   "caption": "Fig. 1 (a) XRD patterns and (b–d) SEM images of the as-obtained samples: (b) $\\mathrm { Z n O / N i C o _ { 2 } O _ { 4 } \\mathrm { - } }$ 5, (c) $\\mathrm { Z n O / N i C o _ { 2 } O _ { 4 } } { 7 } _ { \\mathrm { i } }$ , and (d) $\\mathrm { Z n O / N i C o _ { 2 } O _ { 4 } } \\mathrm { - } 1 0$ . "
  },
  "F2": {
   "caption": "Fig. 2 TEM and high resolution TEM (HRTEM) images of the $\\mathrm { Z n O / N i C o _ { 2 } O _ { 4 } } \\mathrm { - }$ 7 nanoparticles: (a) TEM, (b, c) HRTEM, and (d) EDS mapping. "
  },
  "F5": {
   "caption": "Fig. 5 Electromagnetic parameters of the $\\mathrm { Z n O / N i C o _ { 2 } O _ { 4 } }$ range of 2.0–18.0 GHz: (a) real parts of permittivity $( \\varepsilon ^ { \\prime } )$ ; (b) imaginary parts of permittivity $( \\varepsilon ^ { \\prime \\prime } )$ ; (c) $\\varepsilon ^ { \\prime \\prime } / \\varepsilon ^ { \\prime }$ ; (d) real parts of permeability $( \\mu ^ { \\prime } )$ ; (e) imaginary parts of pe"
  },
  "F6": {
   "caption": "Fig. 6 (a) $C _ { 0 }$ values and (b) Cole–Cole plots for the $\\mathrm { Z n O / N i C o _ { 2 } O _ { 4 } }$ samples. "
  },
  "F7": {
   "caption": "Fig. 7 (a–c) Color maps of the Δ: (a) $\\mathrm { Z n O / N i C o _ { 2 } O _ { 4 } } { \\cdot } 5 ;$ ; (b) $\\mathrm { Z n O / N i C o _ { 2 } O _ { 4 } { - } } 7$ ; (c) $\\mathrm { Z n O / N i C o _ { 2 } O _ { 4 } } \\mathrm { - } 1 0$ ; and (d) $\\alpha$ values of $\\mathrm { Z n O / N i C o _ { 2 } O _ { 4 } }$ samples. "
  },
  "F8": {
   "caption": "Fig. 8 (a–f) Color maps of the reflection loss: (a, b) $\\mathrm { Z n O / N i C o _ { 2 } O _ { 4 } } – 5$ ; (c, d) $\\mathrm { Z n O / N i C o _ { 2 } O _ { 4 } } \\mathrm { 7 }$ ; and (e, f) $\\mathrm { Z n O / N i C o _ { 2 } O _ { 4 } { - } l }$ 0. "
  }
 },
 "fm_critical": false,
 "panels": {
  "10.1007/s40145-021-0476-z#F1b": {
   "figure": "F1",
   "letter": "b",
   "tier": "A",
   "ocr_agrees": true,
   "definition": "SEM images of the as-obtained samples $\\mathrm { Z n O / N i C o _ { 2 } O _ { 4 } \\mathrm { - } }$ 5",
   "use": [
    "Figures 1(b)–1(d) demonstrate the morphologies of the as-obtained powders observed by SEM.",
    "As shown in Fig. 1, both the $\\mathrm { Z n O / N i C o } _ { 2 } \\mathrm { O } _ { 4 } { - } 5$ and $\\mathrm { Z n O / N i C o _ { 2 } O _ { 4 } } – \\mathrm { 7 }$ samples are irregular shape particles ranging from several nanometers to hundred nanometers (Figs. 1(b) and 1(c))."
   ],
   "cues": [
    "micrograph",
    "scale bar 200 nm"
   ]
  },
  "10.1007/s40145-021-0476-z#F1c": {
   "figure": "F1",
   "letter": "c",
   "tier": "A",
   "ocr_agrees": true,
   "definition": "SEM images of the as-obtained samples $\\mathrm { Z n O / N i C o _ { 2 } O _ { 4 } } { 7 } _ { \\mathrm { i } }$ , and",
   "use": [],
   "cues": [
    "micrograph",
    "scale bar 200nm"
   ]
  },
  "10.1007/s40145-021-0476-z#F1d": {
   "figure": "F1",
   "letter": "d",
   "tier": "A",
   "ocr_agrees": null,
   "definition": "SEM images of the as-obtained samples $\\mathrm { Z n O / N i C o _ { 2 } O _ { 4 } } \\mathrm { - } 1 0$",
   "use": [
    "The SEM image of $\\mathrm { Z n O / N i C o _ { 2 } O _ { 4 } } \\mathrm { - } 1 0$ apparently represents a wellregulated structure (Fig. 1(d))."
   ],
   "cues": [
    "micrograph",
    "scale bar 200 nm"
   ]
  },
  "10.1007/s40145-021-0476-z#F2b": {
   "figure": "F2",
   "letter": "b",
   "tier": "A",
   "ocr_agrees": true,
   "definition": "HRTEM, and",
   "use": [
    "As seen from Fig. 2(b), the lattice plane of the main phase is about $0 . 2 6 \\ \\mathrm { n m }$ corresponding to (002) lattice type plane in hexagonal structure of $Z _ { \\mathrm { { n O } } }$ $( P 6 3 m c )$ ."
   ],
   "cues": [
    "micrograph",
    "scale bar 0.26 nm"
   ]
  },
  "10.1007/s40145-021-0476-z#F2c": {
   "figure": "F2",
   "letter": "c",
   "tier": "A",
   "ocr_agrees": true,
   "definition": "HRTEM, and",
   "use": [
    "The lattice space of the nano-dot is about $0 . 2 3 ~ \\mathrm { n m }$ (Fig. 2(c)), consistent with the distance of (222) plane of the $\\mathrm { N i C o } _ { 2 } \\mathrm { O } _ { 4 }$ ."
   ],
   "cues": [
    "micrograph",
    "scale bar 5nm"
   ]
  },
  "10.1007/s40145-021-0476-z#F1a": {
   "figure": "F1",
   "letter": "a",
   "tier": "A",
   "ocr_agrees": true,
   "definition": "XRD patterns and",
   "use": [
    "The phase and crystal structure of the as-obtained powders are analyzed by XRD and the results are shown in Fig. 1(a)."
   ],
   "cues": [
    "XRD"
   ]
  },
  "10.1007/s40145-021-0476-z#F2d": {
   "figure": "F2",
   "letter": "d",
   "tier": "A",
   "ocr_agrees": true,
   "definition": "EDS mapping",
   "use": [
    "The surface-scanning element mapping (Fig. 2(d)) clearly demonstrates the distribution of elements."
   ],
   "cues": [
    "micrograph",
    "scale bar 500nm"
   ]
  },
  "10.1007/s40145-021-0476-z#F5a": {
   "figure": "F5",
   "letter": "a",
   "tier": "A",
   "ocr_agrees": true,
   "definition": "real parts of permittivity $( \\varepsilon ^ { \\prime } )$",
   "use": [
    "From Figs. 5(a) and 5(b), it can be seen that both the real $( \\varepsilon ^ { \\prime } )$ and imaginary $( \\varepsilon ^ { \\prime \\prime } )$ parts of the permittivity increase with increasing the $\\mathrm { N H } _ { 3 } { \\cdot } \\mathrm { H } _ { 2 } \\mathrm { O }$ content."
   ]
  },
  "10.1007/s40145-021-0476-z#F5b": {
   "figure": "F5",
   "letter": "b",
   "tier": "A",
   "ocr_agrees": true,
   "definition": "imaginary parts of permittivity $( \\varepsilon ^ { \\prime \\prime } )$",
   "use": []
  },
  "10.1007/s40145-021-0476-z#F5c": {
   "figure": "F5",
   "letter": "c",
   "tier": "A",
   "ocr_agrees": true,
   "definition": "$\\varepsilon ^ { \\prime \\prime } / \\varepsilon ^ { \\prime }$",
   "use": [
    "Figure 5(c) represents the dielectric loss tangent $( \\varepsilon ^ { \\prime \\prime } / \\varepsilon ^ { \\prime } )$ of the synthesized samples."
   ]
  },
  "10.1007/s40145-021-0476-z#F7d": {
   "figure": "F7",
   "letter": "d",
   "tier": "A",
   "ocr_agrees": true,
   "definition": "$\\alpha$ values of $\\mathrm { Z n O / N i C o _ { 2 } O _ { 4 } }$ samples",
   "use": []
  },
  "10.1007/s40145-021-0476-z#F5d": {
   "figure": "F5",
   "letter": "d",
   "tier": "A",
   "ocr_agrees": true,
   "definition": "real parts of permeability $( \\mu ^ { \\prime } )$",
   "use": [
    "Figures 5(d) and 5(e) show the real $( \\mu )$ and imaginary parts $( \\mu ^ { \\prime \\prime } )$ of complex permeability of the $\\mathrm { Z n O / N i C o _ { 2 } O _ { 4 } }$ samples."
   ]
  },
  "10.1007/s40145-021-0476-z#F5e": {
   "figure": "F5",
   "letter": "e",
   "tier": "A",
   "ocr_agrees": true,
   "definition": "imaginary parts of permeability $( \\mu ^ { \\prime \\prime } )$ ; and $\\mathrm {",
   "use": [
    "As shown in Figs. 5(e) and 5(f), some resonance peaks are found for the three samples."
   ]
  },
  "10.1007/s40145-021-0476-z#F5f": {
   "figure": "F5",
   "letter": "f",
   "tier": "A",
   "ocr_agrees": null,
   "definition": "} \\mu ^ { \\prime \\prime } / \\mu ^ { \\prime }$",
   "use": []
  },
  "10.1007/s40145-021-0476-z#F6a": {
   "figure": "F6",
   "letter": "a",
   "tier": "A",
   "ocr_agrees": true,
   "definition": "$C _ { 0 }$ values and",
   "use": [
    "As it can be seen from Fig. 6(a), the $C _ { 0 }$ values of the $\\mathrm { Z n O / N i C o _ { 2 } O _ { 4 } }$ samples gradually decrease within the frequency range of $2 . 0 { - } 1 8 . 0 \\mathrm { G H z }$ , suggesting that eddy current effect has no contribution for the magnetic energy loss in this range."
   ]
  },
  "10.1007/s40145-021-0476-z#F6b": {
   "figure": "F6",
   "letter": "b",
   "tier": "A",
   "ocr_agrees": true,
   "definition": "Cole–Cole plots for the $\\mathrm { Z n O / N i C o _ { 2 } O _ { 4 } }$ samples",
   "use": [
    "In fact, the plots show three parts of semicircles for all $Z \\mathrm { n O } /$ $\\mathrm { N i C o } _ { 2 } \\mathrm { O } _ { 4 }$ samples (Fig. 6(b)), indicating the coexistence of multiple polarization processes, suggesting the enhanced Debye polarization process produced by multiple structures."
   ]
  },
  "10.1007/s40145-021-0476-z#F7a": {
   "figure": "F7",
   "letter": "a",
   "tier": "A",
   "ocr_agrees": true,
   "definition": "Color maps of the Δ $\\mathrm { Z n O / N i C o _ { 2 } O _ { 4 } } { \\cdot } 5 ;$",
   "use": [
    "It can be seen from Figs. 7(a)–7(c) that all the samples have the terrible values of $\\varDelta$ in the frequency range of S, C, and $\\mathrm { X }$ bands."
   ]
  },
  "10.1007/s40145-021-0476-z#F7b": {
   "figure": "F7",
   "letter": "b",
   "tier": "A",
   "ocr_agrees": true,
   "definition": "Color maps of the Δ $\\mathrm { Z n O / N i C o _ { 2 } O _ { 4 } { - } } 7$",
   "use": []
  },
  "10.1007/s40145-021-0476-z#F7c": {
   "figure": "F7",
   "letter": "c",
   "tier": "A",
   "ocr_agrees": true,
   "definition": "Color maps of the Δ $\\mathrm { Z n O / N i C o _ { 2 } O _ { 4 } } \\mathrm { - } 1 0$ ; and",
   "use": []
  },
  "10.1007/s40145-021-0476-z#F8a": {
   "figure": "F8",
   "letter": "a",
   "tier": "A",
   "ocr_agrees": null,
   "definition": "Color maps of the reflection loss $\\mathrm { Z n O / N i C o _ { 2 } O _ { 4 } } – 5$",
   "use": []
  },
  "10.1007/s40145-021-0476-z#F8c": {
   "figure": "F8",
   "letter": "c",
   "tier": "A",
   "ocr_agrees": true,
   "definition": "Color maps of the reflection loss $\\mathrm { Z n O / N i C o _ { 2 } O _ { 4 } } \\mathrm { 7 }$ ; and",
   "use": []
  },
  "10.1007/s40145-021-0476-z#F8e": {
   "figure": "F8",
   "letter": "e",
   "tier": "A",
   "ocr_agrees": null,
   "definition": "Color maps of the reflection loss $\\mathrm { Z n O / N i C o _ { 2 } O _ { 4 } { - } l }$ 0",
   "use": []
  },
  "10.1007/s40145-021-0476-z#F8b": {
   "figure": "F8",
   "letter": "b",
   "tier": "A",
   "ocr_agrees": true,
   "definition": "Color maps of the reflection loss $\\mathrm { Z n O / N i C o _ { 2 } O _ { 4 } } – 5$",
   "use": [
    "Among those samples, $\\mathrm { Z n O / N i C o _ { 2 } O _ { 4 } } { \\cdot } \\mathrm { 7 }$ exhibits an excellent electromagnetic wave absorption performance, and its minimum RL value even increases to $- 3 3 . 4 9 \\ \\mathrm { d B }$ at $1 8 . 0 \\ \\mathrm { G H z }$ with the thickness of $4 . 9 9 \\mathrm { m m }$ (Fig. 8(b)). $\\mathrm { Z n O / N i C o _ { 2 } O _ { 4 } } \\mathrm { - } 1 0$ shows inferior reflection loss intensities, and the minimum $R L$ value is $- 2 7 . 4 6$ dB at $1 7 . 9 2 \\ : \\mathrm { G H z }$ with the thickness of $4 . 9 9 \\ \\mathrm { m m }$ (Fig. 8(d))."
   ],
   "cues": [
    "micrograph",
    "scale bar 1.00mm"
   ]
  },
  "10.1007/s40145-021-0476-z#F8d": {
   "figure": "F8",
   "letter": "d",
   "tier": "A",
   "ocr_agrees": null,
   "definition": "Color maps of the reflection loss $\\mathrm { Z n O / N i C o _ { 2 } O _ { 4 } } \\mathrm { 7 }$ ; and",
   "use": [
    "Among those samples, $\\mathrm { Z n O / N i C o _ { 2 } O _ { 4 } } { \\cdot } \\mathrm { 7 }$ exhibits an excellent electromagnetic wave absorption performance, and its minimum RL value even increases to $- 3 3 . 4 9 \\ \\mathrm { d B }$ at $1 8 . 0 \\ \\mathrm { G H z }$ with the thickness of $4 . 9 9 \\mathrm { m m }$ (Fig. 8(b)). $\\mathrm { Z n O / N i C o _ { 2 } O _ { 4 } } \\mathrm { - } 1 0$ shows inferior reflection loss intensities, and the minimum $R L$ value is $- 2 7 . 4 6$ dB at $1 7 . 9 2 \\ : \\mathrm { G H z }$ with the thickness of $4 . 9 9 \\ \\mathrm { m m }$ (Fig. 8(d))."
   ],
   "cues": [
    "micrograph",
    "scale bar 1.00mm"
   ]
  },
  "10.1007/s40145-021-0476-z#F8f": {
   "figure": "F8",
   "letter": "f",
   "tier": "A",
   "ocr_agrees": null,
   "definition": "Color maps of the reflection loss $\\mathrm { Z n O / N i C o _ { 2 } O _ { 4 } { - } l }$ 0",
   "use": [
    "However, the $Z \\mathrm { n O } /$ $_ { \\mathrm { N i C o } _ { 2 } \\mathrm { O } _ { 4 } - 5 }$ shows poor electromagnetic wave absorption properties and the minimum $R L$ values only reaches $- 6 . 5 2 ~ \\mathrm { d B }$ at $1 8 . 0 \\ \\mathrm { G H z }$ with the thickness of $5 . 0 \\ \\mathrm { m m }$ (Fig. 8(f))."
   ],
   "cues": [
    "micrograph",
    "scale bar 1.00mm"
   ]
  }
 },
 "assets_note": "images stripped for the repo, regenerate with taxonomy/embed_panels.py"
}
