Repository: colpark/causalmat

# causalmat

This repo asks whether the MatMech multimodal causal-mechanism dataset can carry a benchmark of **foundation-model (FM) advantage**. That means tasks where an agent holding domain FM tools makes measurably better decisions than:
- the same agent holding only classical tools, and
- a fixed mechanical pipeline with no agent at all.

The reasoning must be grounded on measurements. The analysis follows the `fm-advantage-benchmark` skill (rev 2) and uses BioReason-on-KEGG as the reference construction.

- **Dataset:** MatMech, Liu et al., *Scientific Data* 13:269 (2026), https://doi.org/10.1038/s41597-026-06598-5
  - Data: https://doi.org/10.6084/m9.figshare.29815979 (v5, CC BY 4.0)

File: taxonomy/specs_v05/Journal_of_Magnesium_and_Alloys__j.jma.2013.12.002.json
{
 "file": "Journal_of_Magnesium_and_Alloys__j.jma.2013.12.002.html",
 "short": "Effect of Ca addition on grain refinement of Mg-9Li-1Al allo",
 "journal": "Journal_of_Magnesium_and_Alloys",
 "year": null,
 "title": "Effect of Ca addition on grain refinement of Mg-9Li-1Al alloy",
 "doi": "Journal_of_Magnesium_and_Alloys/j.jma.2013.12.002",
 "lanes": [
  {
   "key": "micro",
   "label": "Microscopy: MICRO",
   "sub": "foundation model in hand"
  },
  {
   "key": "diff",
   "label": "Diffraction: DIFF, XRD",
   "sub": "foundation model candidate"
  },
  {
   "key": "classic",
   "label": "Classical tools",
   "sub": "collapsed to one node per state"
  }
 ],
 "states": [
  {
   "id": "S0",
   "stage": "HYP",
   "title": "Hypothesis and design",
   "head": "Duplex Mg-Li alloys solidify with very coarse lamellar alpha-Mg and coarse beta-Li grains, which limits their usable properties. A small Ca addition should form Al2Ca particles that nucleate both alpha-Mg and beta-Li heterogeneously and refine the structure.",
   "detail": "Absorbed: g1 (HYP/need), g2 (HYP/hypothesis), g3 (DES/base_system), g4 (DES/modification), g5 (DES/variable_sweep), g6 (PRC/forming), g7 (PRC/treatment). Premises: Mg-40Sr and Mg-30Y master alloys refine the beta-Li phase of Mg-14Li",
   "figs": [],
   "source": "g1, g2, g3, g4, g5, g6, g7"
  },
  {
   "id": "S1",
   "stage": "STR",
   "title": "Structure state",
   "head": "Al2Ca forms in the Ca-bearing alloy alongside alpha-Mg and beta-Li and is absent from LA91. Sub-micron to ~1 um Al2Ca particles lie along the alpha/beta phase boundaries and inside both matrices, before and after extrusion.",
   "detail": "Absorbed: g8 (STR/phase/identity), g9 (STR/microstructure/distribution), g10 (STR/microstructure/shape), g11 (STR/microstructure/feature_size), g13 (STR/interface). Premises: From the Mg-Al ternary diagram the solubility of Al in Mg on solidification exceeds the 1 wt% Al of LA91; Edge-to-edge matching model: a nucleant is potent when matching close-packed planes differ by under 6% and matching directions by under 10%; beta-Li is bcc with a = 0.351 nm and Al2Ca has a = 0.804 nm, with three near close-packed planes each",
   "figs": [],
   "source": "g8, g9, g10, g11, g13"
  },
  {
   "id": "S2",
   "stage": "PRP",
   "title": "Property state and mechanisms",
   "head": "Non-deforming Al2Ca particles act as heterogeneous nuclei for alpha-Mg on solidification and as dynamic-recrystallisation nucleation sites for beta-Li during extrusion. The refined duplex structure is expected to raise yield strength through the Hall-Petch relation",
   "detail": "Absorbed: g12 (MEC/pathway), g14 (PRP/value). Premises: Edge-to-edge matching model: a nucleant is potent when matching close-packed planes differ by under 6% and matching directions by under 10%; Hall-Petch: a smaller grain size raises yield strength by adding boundary area that impedes dislocation motion",
   "figs": [],
   "source": "g12, g14"
  },
  {
   "id": "S4",
   "stage": "DSC",
   "title": "Conclusion",
   "head": "0.2 wt% Ca forms crystallographically potent Al2Ca that refines both alpha-Mg and beta-Li in Mg-9Li-1Al, cast and extruded",
   "detail": "Absorbed: g15 (DSC/conclusion)",
   "figs": [],
   "source": "g15"
  }
 ],
 "nodes": [
  {
   "id": "M1",
   "lane": 0,
   "row": "S1",
   "line": 0,
   "title": "MICRO, F1",
   "tech": "MICRO",
   "figs": [
    "F1"
   ],
   "panel": "10.1016/j.jma.2013.12.002#F1a, 10.1016/j.jma.2013.12.002#F1b",
   "panel_ids": [
    "10.1016/j.jma.2013.12.002#F1a",
    "10.1016/j.jma.2013.12.002#F1b"
   ],
   "head": "Light alpha-Mg goes from long interconnected lamellae in LA91 to isolated blocky grains in LA91-0.2Ca on the dark beta-Li background",
   "solves": "With Ca the as-cast alpha-Mg changes from long interconnected lamellar rods to isolated granular blocks",
   "op": "compare across conditions",
   "verdict": "shown",
   "source": "p1",
   "tech_source": "modality",
   "panel_conditions": [
    {
     "condition": "the as-cast LA91 / the as-cast LA91e0.2Ca alloys",
     "source": "caption"
    }
   ],
   "note": "same 100 um bar and magnification in both panels",
   "necessity": "redundant",
   "necessity_reason": "S1 keeps shown support from p4, p6, p9, p10 after removal."
  },
  {
   "id": "M2",
   "lane": 0,
   "row": "S1",
   "line": 1,
   "title": "MICRO, F1, F3",
   "tech": "MICRO",
   "figs": [
    "F1",
    "F3"
   ],
   "panel": "10.1016/j.jma.2013.12.002#F1a, 10.1016/j.jma.2013.12.002#F1b, 10.1016/j.jma.2013.12.002#F3a, 10.1016/j.jma.2013.12.002#F3b",
   "panel_ids": [
    "10.1016/j.jma.2013.12.002#F1a",
    "10.1016/j.jma.2013.12.002#F1b",
    "10.1016/j.jma.2013.12.002#F3a",
    "10.1016/j.jma.2013.12.002#F3b"
   ],
   "head": "Against the 100 um bars the Ca-free lamellae run past 300 um and leave the frame, while the Ca-bearing blocks measure roughly 20-50 um. After identical extrusion the beta grains measure about 10 um without Ca and 4-5 um with Ca at the same 25 um scale bar",
   "solves": "Ca refines both phases: as-cast alpha-Mg to ~28 um and as-extruded beta-Li from 10.32 to 4.56 um",
   "op": "cross check consistency, measure feature metric",
   "verdict": "partial",
   "source": "p2, p6",
   "tech_source": "modality",
   "panel_conditions": [
    {
     "condition": "the as-extruded LA91 / the as-extruded LA91e0.2Ca alloys",
     "source": "caption"
    }
   ],
   "note": "the 100 um scale bar is the OCR cue for both panels; the field of view is only about 450 um across, so the paper's 1371.56 um rod length and 322.61 um width cannot be read from this panel sized against the 25 um bars (OCR cue); the Ca panel also shows many more, more strongly curved alpha-Mg bands threading the beta matrix",
   "necessity": "redundant",
   "necessity_reason": "S1 keeps shown support from p1, p4, p9, p10 after removal."
  },
  {
   "id": "M3",
   "lane": 0,
   "row": "S1",
   "line": 2,
   "title": "MICRO, F2",
   "tech": "MICRO",
   "figs": [
    "F2"
   ],
   "panel": "10.1016/j.jma.2013.12.002#F2a, 10.1016/j.jma.2013.12.002#F2b",
   "panel_ids": [
    "10.1016/j.jma.2013.12.002#F2a",
    "10.1016/j.jma.2013.12.002#F2b"
   ],
   "head": "Backscatter contrast puts bright particles in strings along curvilinear phase boundaries and as isolated specks inside the matrix of the as-cast Ca alloy",
   "solves": "Sub-micron to ~1 um Al2Ca particles lie along the alpha/beta phase boundaries and inside both matrices, before and after extrusion",
   "op": "assess spatial distribution",
   "verdict": "shown",
   "source": "p4",
   "tech_source": "modality",
   "note": "the low-magnification panel carries a 20 um bar and the boxed high-magnification view a 2 um bar; the strung particles there are a few hundred nm across",
   "necessity": "redundant",
   "necessity_reason": "S1 keeps shown support from p1, p6, p9, p10 after removal."
  },
  {
   "id": "M4",
   "lane": 1,
   "row": "S1",
   "line": 3,
   "title": "DIFF, F1",
   "tech": "DIFF",
   "figs": [
    "F1"
   ],
   "panel": "10.1016/j.jma.2013.12.002#F1c, 10.1016/j.jma.2013.12.002#F1d",
   "panel_ids": [
    "10.1016/j.jma.2013.12.002#F1c",
    "10.1016/j.jma.2013.12.002#F1d"
   ],
   "head": "Reflections marked as Al2Ca appear in the Ca-bearing pattern and are absent from the LA91 pattern, which carries only alpha-Mg and beta-Li markers",
   "solves": "Al2Ca forms in the Ca-bearing alloy alongside alpha-Mg and beta-Li and is absent from LA91",
   "op": "compare across conditions",
   "verdict": "partial",
   "source": "p3",
   "tech_source": "modality",
   "panel_conditions": [
    {
     "condition": "the as-cast LA91 / the as-cast LA91e0.2Ca alloys",
     "source": "caption"
    }
   ],
   "note": "the Al2Ca diamonds mark an arrowed weak peak near 31.5 deg, the strong 37 deg peak and an arrowed weak peak near 79-81 deg (judge check of F1d; the 48 deg reflection carries an alpha-Mg triangle, not a diamond); the two patterns also differ strongly in relative alpha-Mg and beta-Li peak heights, which the text does not discuss",
   "necessity": "redundant",
   "necessity_reason": "No member reaches image_support shown, and S1 keeps shown support from p1, p4, p6, p9."
  },
  {
   "id": "M5",
   "lane": 1,
   "row": "S1",
   "line": 4,
   "title": "DIFF, F6",
   "tech": "DIFF",
   "figs": [
    "F6"
   ],
   "panel": "10.1016/j.jma.2013.12.002#F6",
   "panel_ids": [
    "10.1016/j.jma.2013.12.002#F6"
   ],
   "head": "The simulated overlay of Li-matrix and Al2Ca spot patterns shows three parallel delta-g vectors, 311A/110L, 715A/222L and 404A/112L, about one habit-plane trace",
   "solves": "Al2Ca and beta-Li share the only plane pair below the 6% critical misfit, {311}Al2Ca/{110}beta-Li, with parallel close-packed directions",
   "op": "assign features",
   "verdict": "shown",
   "source": "p10",
   "tech_source": "modality",
   "note": "only this one zone-axis pair is drawn; the other orientation relationships are said to follow in the same way but are not shown",
   "necessity": "redundant",
   "necessity_reason": "S1 keeps shown support from p1, p4, p6, p9 after removal."
  },
  {
   "id": "C6",
   "lane": 2,
   "row": "S1",
   "line": 5,
   "title": "EDS:spectrum, XRD, F2, F4",
   "tech": "EDS:spectrum, XRD",
   "figs": [
    "F2",
    "F4"
   ],
   "panel": "10.1016/j.jma.2013.12.002#F2c, 10.1016/j.jma.2013.12.002#F2d, 10.1016/j.jma.2013.12.002#F4c, 10.1016/j.jma.2013.12.002#F4d",
   "panel_ids": [
    "10.1016/j.jma.2013.12.002#F2c",
    "10.1016/j.jma.2013.12.002#F2d",
    "10.1016/j.jma.2013.12.002#F4c",
    "10.1016/j.jma.2013.12.002#F4d"
   ],
   "head": "EDS at the isolated particle A and the boundary string B assigns Mg, Al and Ca lines in both spectra. EDS of the extruded-alloy particles again assigns Mg, Al and Ca lines, with a stronger 3.7 keV Ca line at point B",
   "solves": "Al2Ca forms in the Ca-bearing alloy alongside alpha-Mg and beta-Li and is absent from LA91",
   "op": "assign features",
   "verdict": "partial",
   "source": "p5, p9",
   "tech_source": "label",
   "panel_conditions": [
    {
     "condition": "point A in / point B in",
     "source": "caption"
    },
    {
     "condition": "point A in / point B in",
     "source": "caption"
    }
   ],
   "note": "Al and Mg dominate both spectra and the two Ca lines near 0.35 and 3.7 keV are small, so these spectra alone do not fix the Al2Ca stoichiometry; the phase name comes from the XRD Ca at 3.7 keV is visibly taller in the second spectrum than in the first, which the text does not use",
   "detail": "p5: EDS at the isolated particle A and the boundary string B assigns Mg, Al and Ca lines in both spectra; p9: EDS of the extruded-alloy particles again assigns Mg, Al and Ca lines, with a stronger 3.7 keV Ca line at point B",
   "necessity": "redundant",
   "necessity_reason": "S1 keeps shown support from p1, p4, p6, p10 after removal."
  },
  {
   "id": "C7",
   "lane": 2,
   "row": "S1",
   "line": 6,
   "title": "EDS:spectrum, F4",
   "tech": "EDS:spectrum",
   "figs": [
    "F4"
   ],
   "panel": "10.1016/j.jma.2013.12.002#F4a, 10.1016/j.jma.2013.12.002#F4b",
   "panel_ids": [
    "10.1016/j.jma.2013.12.002#F4a",
    "10.1016/j.jma.2013.12.002#F4b"
   ],
   "head": "In the extruded Ca alloy bright particles are spread over the whole field, with one ~3 um agglomerate in the marked region and sub-micron particles on the boundaries",
   "solves": "Sub-micron to ~1 um Al2Ca particles lie along the alpha/beta phase boundaries and inside both matrices, before and after extrusion",
   "op": "assess spatial distribution",
   "verdict": "partial",
   "source": "p8",
   "tech_source": "label",
   "note": "the high-magnification panel carries no A or B markers although the caption places the two EDS points in it; the cluster is an agglomerate rather than the dispersion the text claims",
   "detail": "p8: In the extruded Ca alloy bright particles are spread over the whole field, with one ~3 um agglomerate in the marked region and sub-micron particles on the boundaries",
   "necessity": "redundant",
   "necessity_reason": "No member reaches image_support shown, and S1 keeps shown support from p1, p4, p6, p9."
  },
  {
   "id": "C8",
   "lane": 2,
   "row": "S1",
   "line": 7,
   "title": "evidence",
   "tech": "",
   "figs": [],
   "panel": "",
   "panel_ids": [],
   "head": "Of the close-packed plane pairs only {311}Al2Ca/{110}beta-Li has an interplanar misfit below the 6% critical value",
   "solves": "Al2Ca and beta-Li share the only plane pair below the 6% critical misfit, {311}Al2Ca/{110}beta-Li, with parallel close-packed directions",
   "op": "",
   "verdict": null,
   "source": "p11",
   "tech_source": "none",
   "detail": "p11: Of the close-packed plane pairs only {311}Al2Ca/{110}beta-Li has an interplanar misfit below the 6% critical value",
   "necessity": "redundant",
   "necessity_reason": "No member reaches image_support shown, and S1 keeps shown support from p1, p4, p6, p9."
  }
 ],
 "edges": [
  [
   "S0",
   "S1",
   "produces"
  ],
  [
   "S1",
   "S2",
   "supports"
  ],
  [
   "S1",
   "S4",
   "supports"
  ],
  [
   "S2",
   "S4",
   "supports"
  ]
 ],
 "figs": {
  "F1": {
   "caption": "Fig. 1. Microstructure of (a) the as-cast LA91, (b) the as-cast LA91e0.2Ca alloys, and XRD patterns of (c) the as-cast LA91, (d) the as-cast LA91e0.2Ca alloys. "
  },
  "F2": {
   "caption": "Fig. 2. SEM backscatter electron image of the as-cast LA91 $- 0 . 2 \\mathrm { C a }$ alloy (a) at now resolution, (b) at high resolution SEM image in (a) dotted line area, and EDS analysis of (c) point A in (b), (d) point B in (b). "
  },
  "F3": {
   "caption": "Fig. 3. Microstructure of (a) the as-extruded LA91, (b) the as-extruded LA91e0.2Ca alloys. "
  },
  "F4": {
   "caption": "Fig. 4. SEM backscatter electron image of the as-extruded LA91e0.2Ca alloy (a) at now resolution, (b) at high resolution in (a) dotted line area, and EDS analysis of (c) point A in (b), (d) point B in (b). "
  },
  "F6": {
   "caption": "Fig. 6. Simulated diffraction patterns of Li matrix and $\\mathbf { A l } _ { 2 } \\mathbf { C a }$ along the zone axis. $[ 1 \\overline { { 2 } } \\overline { { 1 } } ] _ { \\mathrm { A l _ { 2 } C a } } ^ { s } \\Vert . [ \\overline { { 1 } } 1 0 ] _ { \\mathrm { \\beta - L i } } ^ { s }$ , showing a set of parallel Dgs. Dashed line in½ \u0004 k ½ \u0004 \u0003dicates the habit plane. Where the subscript $\\cdot _ { \\ma"
  }
 },
 "fm_critical": false,
 "panels": {
  "10.1016/j.jma.2013.12.002#F1a": {
   "figure": "F1",
   "letter": "a",
   "tier": "A",
   "ocr_agrees": true,
   "definition": "the as-cast LA91",
   "use": [
    "The typical optical microstructures of the as-cast LA91 and $\\mathrm { L A } 9 1 { - } 0 . 2 \\mathrm { C a }$ alloys are shown in Fig. 1(a) and (b)."
   ],
   "cues": [
    "micrograph",
    "scale bar 100μm"
   ]
  },
  "10.1016/j.jma.2013.12.002#F1b": {
   "figure": "F1",
   "letter": "b",
   "tier": "A",
   "ocr_agrees": true,
   "definition": "the as-cast LA91e0.2Ca alloys, and XRD patterns of",
   "use": [],
   "cues": [
    "micrograph",
    "scale bar 100μm"
   ]
  },
  "10.1016/j.jma.2013.12.002#F3a": {
   "figure": "F3",
   "letter": "a",
   "tier": "A",
   "ocr_agrees": true,
   "definition": "the as-extruded LA91",
   "use": [],
   "cues": [
    "micrograph",
    "scale bar 25μm"
   ]
  },
  "10.1016/j.jma.2013.12.002#F3b": {
   "figure": "F3",
   "letter": "b",
   "tier": "A",
   "ocr_agrees": true,
   "definition": "the as-extruded LA91e0.2Ca alloys",
   "use": [],
   "cues": [
    "micrograph",
    "scale bar 25um"
   ]
  },
  "10.1016/j.jma.2013.12.002#F2a": {
   "figure": "F2",
   "letter": "a",
   "tier": "A",
   "ocr_agrees": true,
   "definition": "at now resolution dotted line area, and EDS analysis of",
   "use": [],
   "cues": [
    "micrograph",
    "scale bar 20μm"
   ]
  },
  "10.1016/j.jma.2013.12.002#F2b": {
   "figure": "F2",
   "letter": "b",
   "tier": "A",
   "ocr_agrees": true,
   "definition": "at high resolution SEM image in",
   "use": []
  },
  "10.1016/j.jma.2013.12.002#F1c": {
   "figure": "F1",
   "letter": "c",
   "tier": "A",
   "ocr_agrees": null,
   "definition": "the as-cast LA91",
   "use": [
    "Compared to XRD pattern of LA91 alloy showed in Fig. 1(c), the reflection of $\\mathrm { { A l } } _ { 2 } \\mathrm { { C a } }$ phase can be indexed in the XRD pattern of LA91 alloy containing $0 . 2 ~ \\mathrm { w t } \\%$ Ca."
   ]
  },
  "10.1016/j.jma.2013.12.002#F1d": {
   "figure": "F1",
   "letter": "d",
   "tier": "A",
   "ocr_agrees": true,
   "definition": "the as-cast LA91e0.2Ca alloys",
   "use": [
    "Fig. 1(d) reveals the XRD pattern of LA91 alloy containing $0 . 2 ~ \\mathrm { w t } \\%$ Ca."
   ]
  },
  "10.1016/j.jma.2013.12.002#F2c": {
   "figure": "F2",
   "letter": "c",
   "tier": "A",
   "ocr_agrees": true,
   "definition": "point A in",
   "use": []
  },
  "10.1016/j.jma.2013.12.002#F2d": {
   "figure": "F2",
   "letter": "d",
   "tier": "A",
   "ocr_agrees": true,
   "definition": "point B in",
   "use": []
  },
  "10.1016/j.jma.2013.12.002#F4c": {
   "figure": "F4",
   "letter": "c",
   "tier": "A",
   "ocr_agrees": true,
   "definition": "point A in",
   "use": []
  },
  "10.1016/j.jma.2013.12.002#F4d": {
   "figure": "F4",
   "letter": "d",
   "tier": "A",
   "ocr_agrees": true,
   "definition": "point B in",
   "use": []
  },
  "10.1016/j.jma.2013.12.002#F4a": {
   "figure": "F4",
   "letter": "a",
   "tier": "A",
   "ocr_agrees": true,
   "definition": "at now resolution dotted line area, and EDS analysis of",
   "use": [],
   "cues": [
    "micrograph",
    "scale bar 20μm"
   ]
  },
  "10.1016/j.jma.2013.12.002#F4b": {
   "figure": "F4",
   "letter": "b",
   "tier": "A",
   "ocr_agrees": true,
   "definition": "at high resolution in",
   "use": [
    "Backscatter electron image in SEM and EDS results shown in Fig. 4(b) demonstrate that both inside $\\pmb { \\alpha }$ phase and $\\beta$ phase of the as-extruded LA91e0.2Ca alloy disperse $\\mathrm { { A l } } _ { 2 } \\mathrm { { C a } }$ compound."
   ],
   "cues": [
    "micrograph",
    "scale bar 2μm"
   ]
  }
 },
 "assets_note": "10.1016/j.jma.2013.12.002#F6: no crop file (single-panel figure or broken record); images stripped for the repo, regenerate with taxonomy/embed_panels.py"
}

File: taxonomy/specs_v05/Journal_of_Magnesium_and_Alloys__j.jma.2015.01.001.json
{"file": "Journal_of_Magnesium_and_Alloys__j.jma.2015.01.001.html", "short": "Investigation on mechanical properties and creep behavior of", "journal": "Journal_of_Magnesium_and_Alloys", "year": null, "title": "Investigation on mechanical properties and creep behavior of stir cast AZ91-SiCp composites", "doi": "Journal_of_Magnesium_and_Alloys/j.jma.2015.01.001", "lanes": [{"key": "micro", "label": "Microscopy: SEM", "sub": "foundation model in hand"}, {"key": "classic", "label": "Classical tools", "sub": "collapsed to one node per state"}], "states": [{"id": "S0", "stage": "HYP", "title": "Hypothesis and design", "head": "AZ91 castings lose strength and creep resistance above 150 C, which keeps Mg out of hot powertrain parts. Adding SiC particles should raise the strength and the creep resistance of the AZ91 matrix.", "detail": "Absorbed: t1 (HYP/need), t2 (HYP/hypothesis), t3 (DES/base_system), t4 (DES/modification), t5 (DES/variable_sweep), t6 (PRC/forming)", "figs": [], "source": "t1, t2, t3, t4, t5, t6"}, {"id": "S1", "stage": "STR", "title": "Structure state", "head": "SiCp are spread through the matrix, with clustering and banding that grow with loading. Matrix grain size falls from 65 um to 34 um at 5 wt% and 22 um at 10 wt%, and barely changes above that.", "detail": "Absorbed: t7 (STR/microstructure/distribution), t8 (STR/microstructure/feature_size), t9 (STR/interface). Premises: SiC wets Mg well and the Al in AZ91 further improves the wettability of SiCp", "figs": [], "source": "t7, t8, t9"}, {"id": "S2", "stage": "PRP", "title": "Property state and mechanisms", "head": "Tensile yield strength rises monotonically from 93 MPa to 143 MPa over 0-25 wt% SiCp. Ultimate compressive strength rises monotonically from about 310 MPa to 363 MPa.", "detail": "Absorbed: t10 (PRP/value), t11 (PRP/value), t12 (PRP/value), t13 (PRP/behavior_class), t14 (MEC/pathway), t15 (PRP/value), t16 (PRP/diagnostic), t17 (MEC/identification). Premises: SiC has a compressive strength of 3900 MPa against 310 MPa for the base alloy; The strengthening mechanisms in Mg matrix composites are particle strengthening, work hardening, load transfer and matrix grain refinement; Li and Langdon's threshold-stress method: extrapolate each creep curve to 1e-10 /s to read the threshold stress, then replot against the effective stress; A true stress exponent near 5 indicates dislocation climb controlled by lattice diffusion", "figs": [], "source": "t10, t11, t12, t13, t14, t15, t16, t17"}, {"id": "S3", "stage": "PRF", "title": "Performance state", "head": "Composites with 15 wt% SiCp and above resist creep at 175 C under 80-120 MPa", "detail": "Absorbed: t18 (PRF/service_capability)", "figs": [], "source": "t18"}, {"id": "S4", "stage": "DSC", "title": "Conclusion", "head": "Stir-cast AZ91-SiCp gains yield and compressive strength and creep resistance through grain refinement, dislocation blocking and a particle threshold stress", "detail": "Absorbed: t19 (DSC/conclusion)", "figs": [], "source": "t19"}], "nodes": [{"id": "M1", "lane": 0, "row": "S1", "line": 0, "title": "SEM, F2", "tech": "SEM", "figs": ["F2"], "panel": "10.1016/j.jma.2015.01.001#F2a", "panel_ids": ["10.1016/j.jma.2015.01.001#F2a"], "head": "At low magnification the bright SiCp of the 20 wt% composite cover the whole field with no large bare regions", "solves": "SiCp are spread through the matrix, with clustering and banding that grow with loading", "op": "assess spatial distribution", "verdict": "shown", "source": "u3", "tech_source": "attrs", "panel_conditions": [{"condition": "AZ91-20SiCp composite", "source": "caption"}], "note": "the burnt-in banner reads x150 with a 100 um bar; the OCR cue line renders that bar as '108Mm'", "claims": ["t7"], "necessity": "necessary", "necessity_reason": "Only figure-backed support with image_support shown for t7 (u3)."}, {"id": "M2", "lane": 0, "row": "S1", "line": 1, "title": "SEM, F2", "tech": "SEM", "figs": ["F2"], "panel": "10.1016/j.jma.2015.01.001#F2b", "panel_ids": ["10.1016/j.jma.2015.01.001#F2b"], "head": "At high magnification the faceted SiC particles sit against the matrix with no visible reaction layer or precipitate band at their edges", "solves": "The Mg/SiCp interface is clean and free of reaction products, with the particles well bonded to the matrix", "op": "inspect local feature", "verdict": "partial", "source": "u4", "tech_source": "attrs", "panel_conditions": [{"condition": "Showing clean interface", "source": "caption"}], "note": "the banner reads x1500 with a 10 um bar, so a sub-micron reaction layer could not be resolved either way; the matrix around the particles is rough and partly pulled away, so this is not a polished cross-section of the interface", "claims": ["t9"], "necessity": "decorative", "necessity_reason": "No member reaches image_support shown and t9 has no other figure-backed support."}, {"id": "C3", "lane": 1, "row": "S1", "line": 2, "title": "OPTICAL, F1", "tech": "OPTICAL", "figs": ["F1"], "panel": "10.1016/j.jma.2015.01.001#F1a, 10.1016/j.jma.2015.01.001#F1b, 10.1016/j.jma.2015.01.001#F1c, 10.1016/j.jma.2015.01.001#F1d, 10.1016/j.jma.2015.01.001#F1e, 10.1016/j.jma.2015.01.001#F1f", "panel_ids": ["10.1016/j.jma.2015.01.001#F1a", "10.1016/j.jma.2015.01.001#F1b", "10.1016/j.jma.2015.01.001#F1c", "10.1016/j.jma.2015.01.001#F1d", "10.1016/j.jma.2015.01.001#F1e", "10.1016/j.jma.2015.01.001#F1f"], "head": "Dark SiCp fill the field ever more densely from 5 to 25 wt%, and from 15 wt% upward they gather into bands and clusters separated by particle-free matrix", "solves": "SiCp are spread through the matrix, with clustering and banding that grow with loading", "op": "assess spatial distribution", "verdict": "partial", "source": "u1", "tech_source": "attrs", "panel_conditions": [{"condition": "0, 5, 10, 15, 20 and 25 wt% SiCp", "source": "caption"}], "note": "all six panels carry 200 um bars (OCR cue); the banding is strongest in the 25 wt% panel, where the clusters line up along one direction", "detail": "u1: Dark SiCp fill the field ever more densely from 5 to 25 wt%, and from 15 wt% upward they gather into bands and clusters separated by particle-free matrix", "claims": ["t7"], "necessity": "redundant", "necessity_reason": "No member reaches image_support shown, and t7 keeps shown support from u3."}, {"id": "C4", "lane": 1, "row": "S1", "line": 3, "title": "OPTICAL, F1", "tech": "OPTICAL", "figs": ["F1"], "panel": "10.1016/j.jma.2015.01.001#F1a, 10.1016/j.jma.2015.01.001#F1c", "panel_ids": ["10.1016/j.jma.2015.01.001#F1a", "10.1016/j.jma.2015.01.001#F1c"], "head": "The unreinforced panel shows a light matrix with a dark network along the boundaries, while the reinforced panels show mostly particle contrast with boundaries too faint to follow. Quoted matrix grain sizes: 65 um at 0 wt%, 34 um at 5 wt%, 22 um at 10 wt% and 21 um at 25 wt%", "solves": "Matrix grain size falls from 65 um to 34 um at 5 wt% and 22 um at 10 wt%, and barely changes above that", "op": "cross check consistency", "verdict": "partial", "source": "u2, u12", "tech_source": "attrs+none", "note": "audit node: the figure shows the discrepancy with the text, which reads matrix grain sizes of 34, 22 and 21 um off this figure. Judge check of F1a/F1c: F1a resolves the boundary network cleanly, while F1c keeps only faint discontinuous bright lines between the dark particles, enough to suggest where boundaries lie but not to size grains", "detail": "u2: The unreinforced panel shows a light matrix with a dark network along the boundaries, while the reinforced panels show mostly particle contrast with boundaries too faint to follow; u12: Quoted matrix grain sizes: 65 um at 0 wt%, 34 um at 5 wt%, 22 um at 10 wt% and 21 um at 25 wt%", "claims": ["t8"], "necessity": "decorative", "necessity_reason": "No member reaches image_support shown and t8 has no other figure-backed support."}, {"id": "M5", "lane": 0, "row": "S2", "line": 0, "title": "SEM, F5", "tech": "SEM", "figs": ["F5"], "panel": "10.1016/j.jma.2015.01.001#F5a, 10.1016/j.jma.2015.01.001#F5b", "panel_ids": ["10.1016/j.jma.2015.01.001#F5a", "10.1016/j.jma.2015.01.001#F5b"], "head": "Both tensile fracture surfaces are rugged networks of ridges around flat facets, the 20 wt% surface carrying more dark flat regions than the 10 wt% one", "solves": "Tensile fracture is mixed ductile-brittle, the brittle share growing with SiCp content", "op": "compare across conditions, inspect local feature", "verdict": "partial", "source": "u7", "tech_source": "attrs", "panel_conditions": [{"condition": "AZ91/10 SiCp / AZ91/20 SiCp composites", "source": "caption"}], "note": "both banners read x150 with 100 um bars, a magnification at which the dimples and tear ridges the text describes cannot be resolved", "claims": ["t13"], "necessity": "decorative", "necessity_reason": "No member reaches image_support shown and t13 has no other figure-backed support."}, {"id": "C6", "lane": 1, "row": "S2", "line": 1, "title": "MECH:tensile, F3", "tech": "MECH:tensile", "figs": ["F3"], "panel": "10.1016/j.jma.2015.01.001#F3", "panel_ids": ["10.1016/j.jma.2015.01.001#F3"], "head": "Yield strength rises 93, 113, 124, 127, 136 and 143 MPa across 0-25 wt%, while tensile strength drifts down 188, 183, 184, 182, 181 and 174 MPa", "solves": "Tensile yield strength rises monotonically from 93 MPa to 143 MPa over 0-25 wt% SiCp", "op": "read trend", "verdict": "shown", "source": "u5", "tech_source": "attrs", "note": "bar heights read against the 80-220 MPa axis; the UTS decline is monotonic apart from the 10 wt% point and larger than the plotted error bars only for 25 wt%", "detail": "u5: Yield strength rises 93, 113, 124, 127, 136 and 143 MPa across 0-25 wt%, while tensile strength drifts down 188, 183, 184, 182, 181 and 174 MPa", "claims": ["t10"], "necessity": "necessary", "necessity_reason": "Only figure-backed support with image_support shown for t10 (u5)."}, {"id": "C7", "lane": 1, "row": "S2", "line": 2, "title": "MECH, F4", "tech": "MECH", "figs": ["F4"], "panel": "10.1016/j.jma.2015.01.001#F4", "panel_ids": ["10.1016/j.jma.2015.01.001#F4"], "head": "Ultimate compressive strength rises monotonically 310, 318, 333, 343, 353 and 363 MPa across 0-25 wt%", "solves": "Ultimate compressive strength rises monotonically from about 310 MPa to 363 MPa", "op": "read trend", "verdict": "shown", "source": "u6", "tech_source": "attrs", "note": "read against the 300-370 MPa axis, which is truncated; error bars are a few MPa", "detail": "u6: Ultimate compressive strength rises monotonically 310, 318, 333, 343, 353 and 363 MPa across 0-25 wt%", "claims": ["t11"], "necessity": "necessary", "necessity_reason": "Only figure-backed support with image_support shown for t11 (u6)."}, {"id": "C8", "lane": 1, "row": "S2", "line": 3, "title": "MECH, F7", "tech": "MECH", "figs": ["F7"], "panel": "10.1016/j.jma.2015.01.001#F7a", "panel_ids": ["10.1016/j.jma.2015.01.001#F7a"], "head": "At 80 MPa the 20 and 25 wt% composites creep at 2-3e-7 /s against about 5e-7 /s for the base alloy, while the 0, 5 and 10 wt% series nearly coincide", "solves": "The minimum creep rate at 175 C falls by about half an order of magnitude for 15-25 wt% SiCp, while 0-10 wt% barely differ", "op": "fit model, read trend, replot derived series", "verdict": "shown", "source": "u8", "tech_source": "attrs", "panel_conditions": [{"condition": "175 C", "source": "image"}], "note": "read from the log-log panel; each composition is drawn as a straight line through three stress points at 80, 100 and 120 MPa", "detail": "u8: At 80 MPa the 20 and 25 wt% composites creep at 2-3e-7 /s against about 5e-7 /s for the base alloy, while the 0, 5 and 10 wt% series nearly coincide", "claims": ["t15"], "necessity": "necessary", "necessity_reason": "Only figure-backed support with image_support shown for t15 (u8)."}, {"id": "C9", "lane": 1, "row": "S2", "line": 4, "title": "MECH, F7", "tech": "MECH", "figs": ["F7"], "panel": "10.1016/j.jma.2015.01.001#F7a, 10.1016/j.jma.2015.01.001#F7b", "panel_ids": ["10.1016/j.jma.2015.01.001#F7a", "10.1016/j.jma.2015.01.001#F7b"], "head": "Apparent stress exponents printed in the legend: 7.2, 7.4, 7.7, 8.5, 8.4 and 8.9 for 0, 5, 10, 15, 20 and 25 wt%. Replotted against effective stress the six series collapse onto nearly one line with true exponents 5.4, 5.5, 5.6, 5.8, 5.6 and 5.7.", "solves": "Apparent stress exponents run 7.2-8.9, and after subtracting a threshold stress the true exponents fall to 5.4-5.8", "op": "collapse by normalization, cross check consistency, fit model", "verdict": "shown", "source": "u9, u10, u11", "tech_source": "attrs", "note": "values read from the panel legend; each is the slope of a three-point log-log fit the merge of the six lines is the evidence; values read from the panel legend, and the threshold stresses that set the abscissa are tabulated rather than plotted audit node: the figure shows the discrepancy with the text, which reads a rise from 7.2 to 8.9 with SiCp content", "detail": "u9: Apparent stress exponents printed in the legend: 7.2, 7.4, 7.7, 8.5, 8.4 and 8.9 for 0, 5, 10, 15, 20 and 25 wt%; u10: Replotted against effective stress the six series collapse onto nearly one line with true exponents 5.4, 5.5, 5.6, 5.8, 5.6 and 5.7; u11: The apparent exponent of the 15 wt% composite, 8.5, is higher than the 8.4 of the 20 wt% one, so the series is not monotonic in reinforcement content", "claims": ["t16"], "necessity": "necessary", "necessity_reason": "Only figure-backed support with image_support shown for t16 (u9, u10, u11)."}], "edges": [["S0", "S1", "produces"], ["S1", "S2", "supports"], ["S2", "S3", "causes"], ["S2", "S4", "supports"], ["S3", "S4", "supports"]], "figs": {"F1": {"caption": "Fig. 1. Optical micrographs of AZ91 alloy with a) 0, b) 5, c) 10, d) 15 and e) 20 and f) 25 wt- $\\%$ $\\mathrm { S i C _ { p } }$ content. "}, "F2": {"caption": "Fig. 2. SEM micrographs of a) $\\mathrm { A Z ^ { 9 1 - 2 0 S i C } } _ { \\mathrm { p } }$ composite and b) Showing clean interface. "}, "F3": {"caption": "Fig. 3. Histogram showing variation in yield strength (YS) and ultimate tensile strength (UTS) of the composites with respect to $\\mathrm { S i C _ { p } }$ . "}, "F4": {"caption": "Fig. 4. Variation in ultimate compressive strength (UCS) of the AZ91 alloy with increase in reinforcement content. "}, "F5": {"caption": "Fig. 5. SEM image of the fractured surface of the tensile tested specimens of a) AZ91/10 $\\mathrm { S i C _ { p } }$ and b) AZ91/20 $\\mathrm { S i C _ { p } }$ composites. "}, "F7": {"caption": "Fig. 7. Minimum creep rates as function of a) applied stress and b) effective stress for tests at $1 7 5 ~ ^ { \\circ } \\mathrm { C }$ for AZ91 alloy with 0, 5, 10, 15, 20 and 25 wt- $\\%$ $\\mathrm { S i C _ { p } }$ content. "}}, "fm_critical": true, "panels": {"10.1016/j.jma.2015.01.001#F1a": {"figure": "F1", "letter": "a", "tier": "B", "ocr_agrees": true, "definition": "", "use": ["A typical two phase microstructure of AZ91 alloy with $\\mathsf { \\Omega } \\mathsf { \\Omega } \\mathsf { q } \\mathrm { - } \\mathsf { M } \\mathsf { g }$ phase and $\\mathrm { \\beta - M g } _ { 1 7 } \\mathrm { A l } _ { 1 2 }$ phase along and adjacent to the grain boundaries is shown in Fig. 1(a)."], "cues": ["micrograph", "scale bar 200um"]}, "10.1016/j.jma.2015.01.001#F1b": {"figure": "F1", "letter": "b", "tier": "B", "ocr_agrees": true, "definition": "", "use": [], "cues": ["micrograph", "scale bar 200um"]}, "10.1016/j.jma.2015.01.001#F1c": {"figure": "F1", "letter": "c", "tier": "B", "ocr_agrees": true, "definition": "", "use": [], "cues": ["micrograph", "scale bar 200μm"]}, "10.1016/j.jma.2015.01.001#F1d": {"figure": "F1", "letter": "d", "tier": "B", "ocr_agrees": true, "definition": "", "use": [], "cues": ["micrograph", "scale bar 200um"]}, "10.1016/j.jma.2015.01.001#F1e": {"figure": "F1", "letter": "e", "tier": "B", "ocr_agrees": true, "definition": "", "use": [], "cues": ["micrograph", "scale bar 200um"]}, "10.1016/j.jma.2015.01.001#F1f": {"figure": "F1", "letter": "f", "tier": "B", "ocr_agrees": null, "definition": "", "use": [], "cues": ["micrograph", "scale bar 200um"]}, "10.1016/j.jma.2015.01.001#F2a": {"figure": "F2", "letter": "a", "tier": "A", "ocr_agrees": true, "definition": "$\\mathrm { A Z ^ { 9 1 - 2 0 S i C } } _ { \\mathrm { p } }$ composite and", "use": ["The SEM microstructure of $\\mathrm { A Z ^ { 9 1 - 2 0 S i C _ { p } } }$ composite shown in Fig. 2a reveals good distribution of the particles."], "cues": ["micrograph", "scale bar 108Mm"]}, "10.1016/j.jma.2015.01.001#F2b": {"figure": "F2", "letter": "b", "tier": "A", "ocr_agrees": true, "definition": "Showing clean interface", "use": ["The high magnification SEM micrograph in Fig. 2b shows the intimate bonding of $\\mathrm { S i C _ { p } }$ with $\\mathbf { M g }$ matrix which nullifies the occurance of any significant chemical reaction at the $\\mathrm { M g - S i C _ { p } }$ interfaces."], "cues": ["micrograph", "scale bar 10Mm"]}, "10.1016/j.jma.2015.01.001#F5a": {"figure": "F5", "letter": "a", "tier": "A", "ocr_agrees": true, "definition": "AZ91/10 $\\mathrm { S i C _ { p } }$ and", "use": [], "cues": ["micrograph", "scale bar 100Mm"]}, "10.1016/j.jma.2015.01.001#F5b": {"figure": "F5", "letter": "b", "tier": "A", "ocr_agrees": true, "definition": "AZ91/20 $\\mathrm { S i C _ { p } }$ composites", "use": [], "cues": ["micrograph", "scale bar 100Mm"]}, "10.1016/j.jma.2015.01.001#F7a": {"figure": "F7", "letter": "a", "tier": "A", "ocr_agrees": null, "definition": "applied stress and", "use": ["The n values are determined by plotting the minimum creep rates in a double logarithmic plot versus stress field as shown in Fig. 7a."]}, "10.1016/j.jma.2015.01.001#F7b": {"figure": "F7", "letter": "b", "tier": "A", "ocr_agrees": null, "definition": "effective stress for tests at $1 7 5 ~ ^ { \\circ } \\mathrm { C }$ for AZ91 alloy with 0, 5, 10, 15, 20 and 25 wt- $\\%$ $\\mathrm { S i C _ { p } }$ content", "use": ["The double logarithmic plots of minimum creep rates versus the effective stress used for calculating true stress exponent is depicted in Fig. 7b."]}}, "assets_note": "10.1016/j.jma.2015.01.001#F3: no crop file (single-panel figure or broken record); 10.1016/j.jma.2015.01.001#F4: no crop file (single-panel figure or broken record); images stripped for the repo, regenerate with taxonomy/embed_panels.py"}
