Repository: colpark/causalmat

# causalmat

This repo asks whether the MatMech multimodal causal-mechanism dataset can carry a benchmark of **foundation-model (FM) advantage**. That means tasks where an agent holding domain FM tools makes measurably better decisions than:
- the same agent holding only classical tools, and
- a fixed mechanical pipeline with no agent at all.

The reasoning must be grounded on measurements. The analysis follows the `fm-advantage-benchmark` skill (rev 2) and uses BioReason-on-KEGG as the reference construction.

- **Dataset:** MatMech, Liu et al., *Scientific Data* 13:269 (2026), https://doi.org/10.1038/s41597-026-06598-5
  - Data: https://doi.org/10.6084/m9.figshare.29815979 (v5, CC BY 4.0)

File: taxonomy/specs_v05/Journal_of_Magnesium_and_Alloys__j.jma.2019.01.003.json
{
 "file": "Journal_of_Magnesium_and_Alloys__j.jma.2019.01.003.html",
 "short": "Influence of processing route on microstructure and wear res",
 "journal": "Journal_of_Magnesium_and_Alloys",
 "year": null,
 "title": "Influence of processing route on microstructure and wear resistance of fly ash reinforced AZ31 magnesium matrix composites",
 "doi": "Journal_of_Magnesium_and_Alloys/j.jma.2019.01.003",
 "lanes": [
  {
   "key": "micro",
   "label": "Microscopy: SEM",
   "sub": "foundation model in hand"
  },
  {
   "key": "classic",
   "label": "Classical tools",
   "sub": "collapsed to one node per state"
  }
 ],
 "states": [
  {
   "id": "S0",
   "stage": "HYP",
   "title": "Hypothesis and design",
   "head": "Magnesium alloys are too soft for sliding-contact parts; a cheap reinforcement is needed that actually raises wear resistance. The processing route, not the reinforcement itself, decides the dispersion, the interface and the grain size of a fly-ash/AZ31 composite, and hence its wear behaviour.",
   "detail": "Absorbed: d1 (HYP/need), d2 (HYP/hypothesis), d3 (DES/base_system), d4 (DES/modification), d5 (DES/variable_sweep), d6 (PRC/forming), d7 (PRC/treatment), d8 (PRC/stimulus). Premises: Fly ash is a waste-derived powder of mainly SiO2 and Al2O3 whose density is close to that of molten magnesium, so it stays suspended; FSP is a hot-working route that refines grains by dynamic recrystallisation and disperses particles by three-dimensional material flow",
   "figs": [],
   "source": "d1, d2, d3, d4, d5, d6, d7, d8"
  },
  {
   "id": "S1",
   "stage": "STR",
   "title": "Structure state",
   "head": "Stir casting leaves the fly ash bunched, with fields full of particles and fields with none; FSP scatters it through every section of the stir zone. The cast particles sit in haloes of reaction debris from contact with the 720 C melt; the FSP particles have sharp, debris-free boundaries with the matrix.",
   "detail": "Absorbed: d9 (STR/microstructure/distribution), d10 (STR/interface), d11 (STR/microstructure/feature_size)",
   "figs": [],
   "source": "d9, d10, d11"
  },
  {
   "id": "S2",
   "stage": "PRP",
   "title": "Property state and mechanisms",
   "head": "Microhardness is 94 HV after FSP against 62 HV as cast, a 51% gain. The FSP composite wears about 33% more slowly (280 against 420 x10-5 mm3/m) and with a lower friction coefficient.",
   "detail": "Absorbed: d13 (PRP/value), d14 (PRP/value), d15 (PRP/behavior_class), d16 (MEC/pathway), d18 (MEC/pathway). Premises: Archard's wear law: wear rate varies inversely with hardness; Parallel grooves on a worn surface indicate abrasive wear; smeared and transferred layers indicate the adhesive wear typical of unreinforced magnesium; Hall-Petch hardening with grain refinement and Orowan strengthening by fine dispersed particles",
   "figs": [],
   "source": "d13, d14, d15, d16, d18"
  },
  {
   "id": "S3",
   "stage": "PRF",
   "title": "Performance state",
   "head": "Under 20 N dry sliding the FSP composite loses about 240 um of height against 350 um for the casting, with a steady rather than a spiky wear record",
   "detail": "Absorbed: d19 (PRF/service_capability)",
   "figs": [],
   "source": "d19"
  },
  {
   "id": "S4",
   "stage": "DSC",
   "title": "Conclusion",
   "head": "The route decides the composite: FSP gives homogeneous dispersion, clean interfaces and 4 um grains, and with them higher hardness and a third less wear",
   "detail": "Absorbed: d20 (DSC/conclusion)",
   "figs": [],
   "source": "d20"
  }
 ],
 "nodes": [
  {
   "id": "M1",
   "lane": 0,
   "row": "S1",
   "line": 0,
   "title": "SEM:FEG, F4, F6",
   "tech": "SEM:FEG",
   "figs": [
    "F4",
    "F6"
   ],
   "panel": "10.1016/j.jma.2019.01.003#F4a, 10.1016/j.jma.2019.01.003#F4b, 10.1016/j.jma.2019.01.003#F4c, 10.1016/j.jma.2019.01.003#F4d, 10.1016/j.jma.2019.01.003#F6a, 10.1016/j.jma.2019.01.003#F6b",
   "panel_ids": [
    "10.1016/j.jma.2019.01.003#F4a",
    "10.1016/j.jma.2019.01.003#F4b",
    "10.1016/j.jma.2019.01.003#F4c",
    "10.1016/j.jma.2019.01.003#F4d",
    "10.1016/j.jma.2019.01.003#F6a",
    "10.1016/j.jma.2019.01.003#F6b"
   ],
   "head": "In the cast composite one field is crowded with particles and reaction debris while the next, at the same magnification, holds a single particle over tens of micrometres. After FSP bright angular particles are spread over the whole field at roughly even spacing",
   "solves": "Stir casting leaves the fly ash bunched, with fields full of particles and fields with none; FSP scatters it through every section of the stir zone",
   "op": "assess spatial distribution",
   "verdict": "partial",
   "source": "e1, e2",
   "tech_source": "attrs",
   "panel_conditions": [
    {
     "condition": "stir cast AZ31/10 vol.% fly ash; (a, b) 1000x, (c, d) 2000x",
     "source": "caption"
    },
    {
     "condition": "FSP composite, stir zone; (a, b) 1000x",
     "source": "caption"
    }
   ],
   "note": "the printed magnifications and the scale bars of this figure do not agree: a 20 um bar is drawn nearly the same length in (a) at 1.07 kX and in (c) at 2.00 kX the dispersion is even but not perfect: a local cluster sits left of centre in (b) and patches about 50 um across carry no visible particle, so 'no particle free zones' overstates the panels",
   "necessity": "redundant",
   "necessity_reason": "S1 keeps shown support from e4, e5, e6 after removal."
  },
  {
   "id": "M2",
   "lane": 0,
   "row": "S1",
   "line": 1,
   "title": "SEM:FEG, F4, F6",
   "tech": "SEM:FEG",
   "figs": [
    "F4",
    "F6"
   ],
   "panel": "10.1016/j.jma.2019.01.003#F4b, 10.1016/j.jma.2019.01.003#F4c, 10.1016/j.jma.2019.01.003#F4d, 10.1016/j.jma.2019.01.003#F6c, 10.1016/j.jma.2019.01.003#F6d",
   "panel_ids": [
    "10.1016/j.jma.2019.01.003#F4b",
    "10.1016/j.jma.2019.01.003#F4c",
    "10.1016/j.jma.2019.01.003#F4d",
    "10.1016/j.jma.2019.01.003#F6c",
    "10.1016/j.jma.2019.01.003#F6d"
   ],
   "head": "Each cast fly-ash sphere is ringed by a halo of fine reaction debris and bright second-phase patches sitting on the particle/matrix boundary. After FSP a broken hollow cenosphere and angular fragments sit in the matrix with sharp boundaries and no debris halo",
   "solves": "The cast particles sit in haloes of reaction debris from contact with the 720 C melt; the FSP particles have sharp, debris-free boundaries with the matrix",
   "op": "inspect local feature",
   "verdict": "partial",
   "source": "e3, e4",
   "tech_source": "attrs",
   "note": "the spheres themselves keep a clear circular outline in every panel, so 'many particles lost their shape' is not what these views show; what is visible is reaction product around intact particles",
   "necessity": "redundant",
   "necessity_reason": "S1 keeps shown support from e1, e5, e6 after removal."
  },
  {
   "id": "C3",
   "lane": 1,
   "row": "S1",
   "line": 2,
   "title": "EBSD, EBSD:IPF, F7",
   "tech": "EBSD, EBSD:IPF",
   "figs": [
    "F7"
   ],
   "panel": "10.1016/j.jma.2019.01.003#F7a, 10.1016/j.jma.2019.01.003#F7b",
   "panel_ids": [
    "10.1016/j.jma.2019.01.003#F7a",
    "10.1016/j.jma.2019.01.003#F7b"
   ],
   "head": "The cast map is filled by a few grains each wider than the 100 um bar; the FSP map shows equiaxed grains of roughly 3-6 um against a 50 um bar. Only about six grains lie wholly inside the cast map, and roughly a third of the field is speckled, unindexed contrast attributed to fly ash",
   "solves": "Grains are coarse in the casting (about 145 um) and fine and equiaxed after FSP (about 4 um)",
   "op": "inspect local feature, measure feature metric",
   "verdict": "shown",
   "source": "e5, e6",
   "tech_source": "attrs",
   "note": "sizes measured against the bars printed in the panels so the quoted 145 um average rests on a handful of grains in one field, and the speckle is not resolved grain structure",
   "audit": true,
   "detail": "e5: The cast map is filled by a few grains each wider than the 100 um bar; the FSP map shows equiaxed grains of roughly 3-6 um against a 50 um bar; e6: Only about six grains lie wholly inside the cast map, and roughly a third of the field is speckled, unindexed contrast attributed to fly ash",
   "inner_audit": "e6: so the quoted 145 um average rests on a handful of grains in one field, and the speckle is not resolved grain structure",
   "necessity": "corrective",
   "necessity_reason": "Changes support for S1: "
  },
  {
   "id": "C4",
   "lane": 1,
   "row": "S1",
   "line": 3,
   "title": "XRD",
   "tech": "XRD",
   "figs": [],
   "panel": "",
   "panel_ids": [],
   "head": "SiO2 reflections appear in both composites and are stronger and better defined after FSP",
   "solves": "Stir casting leaves the fly ash bunched, with fields full of particles and fields with none; FSP scatters it through every section of the stir zone",
   "op": "",
   "verdict": null,
   "source": "e13",
   "tech_source": "attrs",
   "detail": "e13: SiO2 reflections appear in both composites and are stronger and better defined after FSP",
   "necessity": "redundant",
   "necessity_reason": "No member reaches image_support shown, and S1 keeps shown support from e1, e4, e5, e6."
  },
  {
   "id": "M5",
   "lane": 0,
   "row": "S2",
   "line": 0,
   "title": "SEM:FEG, F4",
   "tech": "SEM:FEG",
   "figs": [
    "F4"
   ],
   "panel": "10.1016/j.jma.2019.01.003#F4b",
   "panel_ids": [
    "10.1016/j.jma.2019.01.003#F4b"
   ],
   "head": "Intact cenospheres in the casting run from about 25 um to more than twice the panel's 30 um bar, against the 10 um average quoted for the feedstock",
   "solves": "",
   "op": "measure feature metric",
   "verdict": "shown",
   "source": "e7",
   "tech_source": "attrs",
   "note": "sizes read against the 30 um bar printed in the panel: the smaller spheres are about 25-40 um and the largest sits at roughly 60-70 um, so the shortfall against the quoted 10 um feedstock average is larger than a factor of three",
   "audit": true,
   "necessity": "corrective",
   "necessity_reason": "Changes support for S2: "
  },
  {
   "id": "M6",
   "lane": 0,
   "row": "S2",
   "line": 1,
   "title": "SEM, F10",
   "tech": "SEM",
   "figs": [
    "F10"
   ],
   "panel": "10.1016/j.jma.2019.01.003#F10a, 10.1016/j.jma.2019.01.003#F10b",
   "panel_ids": [
    "10.1016/j.jma.2019.01.003#F10a",
    "10.1016/j.jma.2019.01.003#F10b"
   ],
   "head": "Both worn surfaces carry parallel grooves along the sliding direction; the cast surface has a labelled crater filled with compacted debris and raised ridges, the FSP surface has none",
   "solves": "Both composites wear abrasively, but the casting ploughs into large craters with coarse plate debris while the FSP surface stays grooved with fine debris",
   "op": "compare across conditions",
   "verdict": "shown",
   "source": "e11",
   "tech_source": "attrs",
   "panel_conditions": [
    {
     "condition": "(a) stir casting, (b) FSP; X500, 50 um bar in both",
     "source": "image"
    }
   ],
   "necessity": "redundant",
   "necessity_reason": "S2 keeps shown support from e7, e9, e10, e12 after removal."
  },
  {
   "id": "M7",
   "lane": 0,
   "row": "S2",
   "line": 2,
   "title": "SEM, F11",
   "tech": "SEM",
   "figs": [
    "F11"
   ],
   "panel": "10.1016/j.jma.2019.01.003#F11a, 10.1016/j.jma.2019.01.003#F11b",
   "panel_ids": [
    "10.1016/j.jma.2019.01.003#F11a",
    "10.1016/j.jma.2019.01.003#F11b"
   ],
   "head": "Cast debris contains plate-like flakes 20-40 um across; FSP debris is almost entirely 2-8 um fragments",
   "solves": "Both composites wear abrasively, but the casting ploughs into large craters with coarse plate debris while the FSP surface stays grooved with fine debris",
   "op": "measure feature metric",
   "verdict": "shown",
   "source": "e12",
   "tech_source": "attrs",
   "note": "sizes read against the 20 um bar printed in both panels at X750",
   "necessity": "redundant",
   "necessity_reason": "S2 keeps shown support from e7, e9, e10, e11 after removal."
  },
  {
   "id": "C8",
   "lane": 1,
   "row": "S2",
   "line": 3,
   "title": "MECH:hardness",
   "tech": "MECH:hardness",
   "figs": [],
   "panel": "",
   "panel_ids": [],
   "head": "Microhardness 94 HV for the FSP composite against 62 HV for the casting, 500 g for 15 s",
   "solves": "Microhardness is 94 HV after FSP against 62 HV as cast, a 51% gain",
   "op": "",
   "verdict": null,
   "source": "e8",
   "tech_source": "attrs",
   "detail": "e8: Microhardness 94 HV for the FSP composite against 62 HV for the casting, 500 g for 15 s",
   "necessity": "redundant",
   "necessity_reason": "No member reaches image_support shown, and S2 keeps shown support from e7, e9, e10, e11."
  },
  {
   "id": "C9",
   "lane": 1,
   "row": "S2",
   "line": 4,
   "title": "MECH:wear, F9",
   "tech": "MECH:wear",
   "figs": [
    "F9"
   ],
   "panel": "10.1016/j.jma.2019.01.003#F9",
   "panel_ids": [
    "10.1016/j.jma.2019.01.003#F9"
   ],
   "head": "Height loss reaches about 350 um for the casting and 240 um for the FSP pin at 1160 s; the cast trace is spiky throughout while the FSP trace is smooth. Below about 450 s the FSP pin loses more height than the cast one; the two traces cross there and only then separate in favour of FSP",
   "solves": "The FSP composite wears about 33% more slowly (280 against 420 x10-5 mm3/m) and with a lower friction coefficient",
   "op": "compare across conditions",
   "verdict": "shown",
   "source": "e9, e10",
   "tech_source": "attrs",
   "note": "the tabulated wear rates of 420 and 280 x10-5 mm3/m are not plotted here; the height ratio read from the panel, 240/350, matches the quoted 33% reduction the record also stops near 1160 s although the stated test is 3000 m at 1.0 m/s, which would take 3000 s",
   "audit": true,
   "detail": "e9: Height loss reaches about 350 um for the casting and 240 um for the FSP pin at 1160 s; the cast trace is spiky throughout while the FSP trace is smooth; e10: Below about 450 s the FSP pin loses more height than the cast one; the two traces cross there and only then separate in favour of FSP",
   "inner_audit": "e10: the record also stops near 1160 s although the stated test is 3000 m at 1.0 m/s, which would take 3000 s",
   "necessity": "corrective",
   "necessity_reason": "Changes support for S2: "
  }
 ],
 "edges": [
  [
   "S0",
   "S1",
   "produces"
  ],
  [
   "S1",
   "S2",
   "causes"
  ],
  [
   "S0",
   "S2",
   "causes"
  ],
  [
   "S2",
   "S3",
   "supports"
  ],
  [
   "S3",
   "S4",
   "supports"
  ]
 ],
 "figs": {
  "F10": {
   "caption": "Fig. 10. SEM micrographs of worn surface of AZ31/10 vol.% fly ash MMCs using: (a) stir casting and (b) FSP. "
  },
  "F11": {
   "caption": "Fig. 11. SEM micrographs of wear debris of $\\mathrm { A Z 3 1 } / 1 0 \\mathrm { v o l } . \\%$ fly ash MMCs using: (a) stir casting and (b) FSP. "
  },
  "F4": {
   "caption": "Fig. 4. FESEM micrographs of the stir cast $\\mathrm { A Z 3 1 } / 1 0 \\mathrm { v o l . } \\%$ fly ash MMC at a magnification of: (a) and (b) 1000x, (c) and (d) $2 0 0 0 \\mathrm { x }$ . "
  },
  "F6": {
   "caption": "Fig. 6. FESEM micrographs of the $\\mathbf { A } Z 3 1 / 1 0 \\mathrm { v o l . } \\%$ fly ash MMC by FSP at a magnification of: (a) and (b) $1 0 0 0 \\mathrm { x }$ , (c) and (d) $2 0 0 0 \\mathrm { x }$ . "
  },
  "F7": {
   "caption": "Fig. 7. EBSD $\\mathrm { ( I P F + }$ grain boundary) maps of $\\mathrm { A Z 3 1 } / 1 0 \\mathrm { v o l } . \\%$ fly ash MMCs using: (a) stir casting and (b) FSP. "
  },
  "F9": {
   "caption": "Fig. 9. Height loss of $\\mathrm { A Z 3 1 } / 1 0 \\mathrm { v o l . } \\%$ fly ash MMC specimens during sliding wear test. "
  }
 },
 "fm_critical": true,
 "panels": {
  "10.1016/j.jma.2019.01.003#F4a": {
   "figure": "F4",
   "letter": "a",
   "tier": "A",
   "ocr_agrees": true,
   "definition": "and",
   "use": [],
   "cues": [
    "SEM",
    "scale bar 20μm"
   ]
  },
  "10.1016/j.jma.2019.01.003#F4b": {
   "figure": "F4",
   "letter": "b",
   "tier": "A",
   "ocr_agrees": true,
   "definition": "1000x",
   "use": [],
   "cues": [
    "SEM",
    "scale bar 30um"
   ]
  },
  "10.1016/j.jma.2019.01.003#F4c": {
   "figure": "F4",
   "letter": "c",
   "tier": "A",
   "ocr_agrees": true,
   "definition": "and",
   "use": [],
   "cues": [
    "SEM",
    "scale bar 20μm"
   ]
  },
  "10.1016/j.jma.2019.01.003#F4d": {
   "figure": "F4",
   "letter": "d",
   "tier": "A",
   "ocr_agrees": true,
   "definition": "$2 0 0 0 \\mathrm { x }$",
   "use": [],
   "cues": [
    "SEM",
    "scale bar 10um"
   ]
  },
  "10.1016/j.jma.2019.01.003#F6a": {
   "figure": "F6",
   "letter": "a",
   "tier": "A",
   "ocr_agrees": true,
   "definition": "and",
   "use": [],
   "cues": [
    "SEM",
    "scale bar 20μm"
   ]
  },
  "10.1016/j.jma.2019.01.003#F6b": {
   "figure": "F6",
   "letter": "b",
   "tier": "A",
   "ocr_agrees": true,
   "definition": "$1 0 0 0 \\mathrm { x }$",
   "use": [],
   "cues": [
    "SEM",
    "scale bar 20um"
   ]
  },
  "10.1016/j.jma.2019.01.003#F6c": {
   "figure": "F6",
   "letter": "c",
   "tier": "A",
   "ocr_agrees": true,
   "definition": "and",
   "use": [
    "Fig. 6(c) and (d) show nanometric level debris dispersed in the matrix and in the vicinity of the large disintegrated particles."
   ],
   "cues": [
    "SEM",
    "scale bar 20μm"
   ]
  },
  "10.1016/j.jma.2019.01.003#F6d": {
   "figure": "F6",
   "letter": "d",
   "tier": "A",
   "ocr_agrees": true,
   "definition": "$2 0 0 0 \\mathrm { x }$",
   "use": [],
   "cues": [
    "SEM",
    "scale bar 20um"
   ]
  },
  "10.1016/j.jma.2019.01.003#F7a": {
   "figure": "F7",
   "letter": "a",
   "tier": "A",
   "ocr_agrees": true,
   "definition": "stir casting and",
   "use": [
    "The stir cast MMC shows a coarser grain structure (Fig. 7(a)) with an average grain size of $1 4 5 \\mu \\mathrm { m }$ (Table 3)."
   ],
   "cues": [
    "micrograph",
    "scale bar 100um"
   ]
  },
  "10.1016/j.jma.2019.01.003#F7b": {
   "figure": "F7",
   "letter": "b",
   "tier": "A",
   "ocr_agrees": null,
   "definition": "FSP",
   "use": [
    "On the contrary, fine and equiaxed grains with an average grain size (Table 3) of $4 \\mu \\mathrm { m }$ can be seen (Fig. 7(b)) in the MMC using FSP method."
   ],
   "cues": [
    "micrograph",
    "scale bar 50um"
   ]
  },
  "10.1016/j.jma.2019.01.003#F10a": {
   "figure": "F10",
   "letter": "a",
   "tier": "A",
   "ocr_agrees": true,
   "definition": "stir casting and",
   "use": [
    "However, larger crater due to the plowing action and piling of deformed material at the ridges of the grooves are observed on the worn surface of the stir cast composite (Fig. 10(a))."
   ],
   "cues": [
    "micrograph",
    "scale bar 50um"
   ]
  },
  "10.1016/j.jma.2019.01.003#F10b": {
   "figure": "F10",
   "letter": "b",
   "tier": "A",
   "ocr_agrees": true,
   "definition": "FSP",
   "use": [
    "On the contrary, the worn surface of FSP composite is covered by numerous fine debris (Fig. 10(b))."
   ],
   "cues": [
    "micrograph",
    "scale bar 50um"
   ]
  },
  "10.1016/j.jma.2019.01.003#F11a": {
   "figure": "F11",
   "letter": "a",
   "tier": "A",
   "ocr_agrees": true,
   "definition": "stir casting and",
   "use": [
    "This process produces larger size wear debris (Fig. 11(a)) which indicates bulk removal of the material causing higher wear rate."
   ],
   "cues": [
    "micrograph",
    "scale bar 20um"
   ]
  },
  "10.1016/j.jma.2019.01.003#F11b": {
   "figure": "F11",
   "letter": "b",
   "tier": "A",
   "ocr_agrees": true,
   "definition": "FSP",
   "use": [
    "The fine debris (Fig. 11(b)) trapped on the sliding track and at the sliding interface provide a rolling action and are accountable to initiate three body abrasion."
   ],
   "cues": [
    "micrograph",
    "scale bar 20um"
   ]
  }
 },
 "assets_note": "10.1016/j.jma.2019.01.003#F9: no crop file (single-panel figure or broken record); images stripped for the repo, regenerate with taxonomy/embed_panels.py"
}

File: taxonomy/specs_v05/Journal_of_Magnesium_and_Alloys__j.jma.2020.02.028.json
{"file": "Journal_of_Magnesium_and_Alloys__j.jma.2020.02.028.html", "short": "Extraordinary mechanical properties of AZ61 alloy processed ", "journal": "Journal_of_Magnesium_and_Alloys", "year": null, "title": "Extraordinary mechanical properties of AZ61 alloy processed by ECAP with 160 degree channel angle and EPT", "doi": "Journal_of_Magnesium_and_Alloys/j.jma.2020.02.028", "lanes": [{"key": "micro", "label": "Microscopy: MICRO, SEM", "sub": "foundation model in hand"}, {"key": "classic", "label": "Classical tools", "sub": "collapsed to one node per state"}], "states": [{"id": "S0", "stage": "HYP", "title": "Hypothesis and design", "head": "Wrought Mg alloys trade strength against ductility; AZ61 needs both without rare-earth additions. Storing dislocations by low-strain ECAP and then recrystallising them statically with a short electropulse should give ultrafine equiaxed grains with strength and ductility together.", "detail": "Absorbed: n1 (HYP/need), n2 (HYP/hypothesis), n3 (DES/base_system), n4 (DES/route), n5 (DES/variable_sweep), n6 (PRC/treatment), n7a (PRC/treatment), n9 (DES/down_select), n7 (PRC/treatment), n8 (PRC/treatment)", "figs": [], "source": "n1, n2, n3, n4, n5, n6, n7a, n9, n7, n8"}, {"id": "S1", "stage": "STR", "title": "Structure state", "head": "Single-temperature ECAP gives either an underdeformed billet that fractures by the fifth pass at 373 K or a dynamically recrystallised structure at 423-473 K. After variable-temperature ECAP the grains are refined but elongated and not equiaxed, so dynamic recrystallisation is incomplete.", "detail": "Absorbed: n11 (STR/microstructure/shape), n12 (STR/microstructure/shape), n13 (STR/defect/extended), n14 (STR/microstructure/feature_size), n15 (STR/microstructure/orientation)", "figs": [], "source": "n11, n12, n13, n14, n15"}, {"id": "S2", "stage": "PRP", "title": "Property state and mechanisms", "head": "The ECAP temperature sets a balance: too low and the billet cannot take the strain, too high and dynamic recrystallisation consumes the stored energy. Yield strength 330 MPa and tensile strength 448 MPa, against 100 and 260 MPa as received.", "detail": "Absorbed: n10 (MEC/pathway), n16 (PRP/value), n17 (PRP/value), n18 (MEC/tradeoff). Premises: A 160 deg ECAP die imposes only about 0.2 equivalent strain per pass, far less than a 90 deg die; A weak basal texture and a high high-angle boundary fraction let non-basal slip and boundary sliding operate, raising ductility in Mg; Electropulsing delivers a high peak current density whose electron-wind force drives dislocation motion and recrystallisation nucleation", "figs": [], "source": "n10, n16, n17, n18"}, {"id": "S4", "stage": "DSC", "title": "Conclusion", "head": "Variable-temperature 160 deg ECAP followed by a short electropulse gives AZ61 an ultrafine grain size with 330 MPa YS, 448 MPa UTS and 15% elongation", "detail": "Absorbed: n21 (DSC/conclusion)", "figs": [], "source": "n21"}], "nodes": [{"id": "M1", "lane": 0, "row": "S1", "line": 0, "title": "MICRO, F2", "tech": "MICRO", "figs": ["F2"], "panel": "10.1016/j.jma.2020.02.028#F2a, 10.1016/j.jma.2020.02.028#F2b", "panel_ids": ["10.1016/j.jma.2020.02.028#F2a", "10.1016/j.jma.2020.02.028#F2b"], "head": "As-extruded grains are tens of micrometres across with a necklace of much finer grains on their boundaries; after homogenisation the necklace is gone and the grains are coarser and heavily twinned", "solves": "", "op": "measure feature metric", "verdict": "partial", "source": "o1", "tech_source": "modality", "panel_conditions": [{"condition": "before (as hot extruded) / after homogenization", "source": "caption"}], "note": "sized against the 50 um bars in both panels; the largest grains fill much of the field, consistent with but not resolving the quoted 89 um average", "claims": ["n14"], "necessity": "redundant", "necessity_reason": "No member reaches image_support shown, and n14 keeps shown support from o5, o7."}, {"id": "M2", "lane": 0, "row": "S1", "line": 1, "title": "SEM, F10", "tech": "SEM", "figs": ["F10"], "panel": "10.1016/j.jma.2020.02.028#F10a, 10.1016/j.jma.2020.02.028#F10b, 10.1016/j.jma.2020.02.028#F10c, 10.1016/j.jma.2020.02.028#F10d", "panel_ids": ["10.1016/j.jma.2020.02.028#F10a", "10.1016/j.jma.2020.02.028#F10b", "10.1016/j.jma.2020.02.028#F10c", "10.1016/j.jma.2020.02.028#F10d"], "head": "Across the pulse series the structure goes from deformed laths at 30 us-5 min to equiaxed grains of about 2 um at 7 min and 3 um at 10 min, while 25 us-10 min gives features of about 0.5-1 um", "solves": "The pulse completes static recrystallisation at an average grain size near 1 um, from 89 um in the starting plate", "op": "measure feature metric", "verdict": "partial", "source": "o4", "tech_source": "attrs", "panel_conditions": [{"condition": "30 us-5 min / 30 us-7 min / 30 us-10 min / 25 us-10 min sample", "source": "caption"}], "note": "all four SEM panels carry 2 um bars (OCR cue); sizes measured against them", "claims": ["n14"], "necessity": "redundant", "necessity_reason": "No member reaches image_support shown, and n14 keeps shown support from o5, o7."}, {"id": "M3", "lane": 0, "row": "S1", "line": 2, "title": "SEM, F10", "tech": "SEM", "figs": ["F10"], "panel": "10.1016/j.jma.2020.02.028#F10a, 10.1016/j.jma.2020.02.028#F10d", "panel_ids": ["10.1016/j.jma.2020.02.028#F10a", "10.1016/j.jma.2020.02.028#F10d"], "head": "The 25 us-10 min panel shows fine elongated lath-like features aligned in one direction, much like the deformed 30 us-5 min panel and unlike the equiaxed panels between them", "solves": "The pulse completes static recrystallisation at an average grain size near 1 um, from 89 um in the starting plate", "op": "compare across conditions", "verdict": "shown", "source": "o5", "tech_source": "attrs", "note": "audit node: the figure shows the discrepancy with the text, which reads this panel as uniform ultrafine equiaxed grains of about 1 um", "claims": ["n14"], "necessity": "redundant", "necessity_reason": "n14 keeps shown support from o7 after removal."}, {"id": "C4", "lane": 1, "row": "S1", "line": 3, "title": "OPTICAL, F4", "tech": "OPTICAL", "figs": ["F4"], "panel": "10.1016/j.jma.2020.02.028#F4a, 10.1016/j.jma.2020.02.028#F4b, 10.1016/j.jma.2020.02.028#F4c, 10.1016/j.jma.2020.02.028#F4d", "panel_ids": ["10.1016/j.jma.2020.02.028#F4a", "10.1016/j.jma.2020.02.028#F4b", "10.1016/j.jma.2020.02.028#F4c", "10.1016/j.jma.2020.02.028#F4d"], "head": "At 423 K slip and twin bands thicken from 2 to 4 passes and by 5 passes dark fine-grained recrystallised patches occupy much of the field", "solves": "Single-temperature ECAP gives either an underdeformed billet that fractures by the fifth pass at 373 K or a dynamically recrystallised structure at 423-473 K", "op": "compare across conditions", "verdict": "partial", "source": "o2", "tech_source": "attrs", "panel_conditions": [{"condition": "2 passes / 3 passes / 4 passes / 5 passes", "source": "caption"}], "note": "all four panels carry 50 um bars; at 5 passes the recrystallised patches cover roughly half the field, not 'most of the areas' as the text says, and the 373 K and 473 K series were not opened", "detail": "o2: At 423 K slip and twin bands thicken from 2 to 4 passes and by 5 passes dark fine-grained recrystallised patches occupy much of the field", "claims": ["n11"], "necessity": "decorative", "necessity_reason": "No member reaches image_support shown and n11 has no other figure-backed support."}, {"id": "C5", "lane": 1, "row": "S1", "line": 4, "title": "OPTICAL, F6", "tech": "OPTICAL", "figs": ["F6"], "panel": "10.1016/j.jma.2020.02.028#F6a, 10.1016/j.jma.2020.02.028#F6b", "panel_ids": ["10.1016/j.jma.2020.02.028#F6a", "10.1016/j.jma.2020.02.028#F6b"], "head": "After 8 passes at 423 K the etched structure is fine and directional, and after 3 further passes at 373 K it is finer still and remains directional", "solves": "After variable-temperature ECAP the grains are refined but elongated and not equiaxed, so dynamic recrystallisation is incomplete", "op": "compare across conditions, inspect local feature", "verdict": "partial", "source": "o3", "tech_source": "attrs", "panel_conditions": [{"condition": "after 8-pass at 423 K / then 3-pass ECAP at 373 K", "source": "caption"}], "note": "both panels carry 10 um bars (OCR cue); at that optical magnification the individual grains are not resolved and only the overall etch texture can be judged", "detail": "o3: After 8 passes at 423 K the etched structure is fine and directional, and after 3 further passes at 373 K it is finer still and remains directional", "claims": ["n12"], "necessity": "decorative", "necessity_reason": "No member reaches image_support shown and n12 has no other figure-backed support."}, {"id": "C6", "lane": 1, "row": "S1", "line": 5, "title": "EBSD, F11", "tech": "EBSD", "figs": ["F11"], "panel": "10.1016/j.jma.2020.02.028#F11a, 10.1016/j.jma.2020.02.028#F11c", "panel_ids": ["10.1016/j.jma.2020.02.028#F11a", "10.1016/j.jma.2020.02.028#F11c"], "head": "The orientation maps give densely packed equiaxed grains of about 1-2 um for the 25 us sample and about 3-5 um for the 30 us sample", "solves": "The pulse completes static recrystallisation at an average grain size near 1 um, from 89 um in the starting plate", "op": "measure feature metric", "verdict": "shown", "source": "o7", "tech_source": "attrs", "panel_conditions": [{"condition": "25 us-10 min sample / 30 us-10 min sample", "source": "caption"}], "note": "sized against the 5 um bars on the two maps; colours are random-orientation IPF colours, so grain identity is read from colour boundaries", "detail": "o7: The orientation maps give densely packed equiaxed grains of about 1-2 um for the 25 us sample and about 3-5 um for the 30 us sample", "claims": ["n14"], "necessity": "redundant", "necessity_reason": "n14 keeps shown support from o5 after removal."}, {"id": "C7", "lane": 1, "row": "S1", "line": 6, "title": "EBSD, F11", "tech": "EBSD", "figs": ["F11"], "panel": "10.1016/j.jma.2020.02.028#F11a, 10.1016/j.jma.2020.02.028#F11c, 10.1016/j.jma.2020.02.028#F11b, 10.1016/j.jma.2020.02.028#F11d", "panel_ids": ["10.1016/j.jma.2020.02.028#F11a", "10.1016/j.jma.2020.02.028#F11c", "10.1016/j.jma.2020.02.028#F11b", "10.1016/j.jma.2020.02.028#F11d"], "head": "The (0001) pole figures give maxima of 3.85 mrd for the 25 us sample and 4.57 mrd for the 30 us sample, with the density concentrated off-centre toward TD. Both misorientation histograms carry a tall spike below about 3 deg plus a broad band peaking near 30 deg, which spreads out toward 90 deg for the longer pulse", "solves": "The recrystallised structure has a weak basal texture, maximum 3.85 mrd, and a boundary population dominated by high-angle boundaries", "op": "cross check consistency, read characteristic point, read distribution statistics", "verdict": "partial", "source": "o8, o9", "tech_source": "attrs", "note": "maxima are printed under each pole figure; the OCR cue line mistakes the 4.57 mrd maximum for a 4.57 um scale bar. No as-received or as-ECAPed pole figure is shown, so there is no baseline for a weakening claim judge retype: a misorientation-angle histogram is the spread of a non-imaged quantity over the boundary ensemble, not a metric of imaged features, so this is OBS/response/distribution read by read_distribution_statistics. The sub-3 deg spike is the tallest bin in both panels (0.155 and 0.068 frequency), which the quoted 20% low-angle fraction does not obviously reflect; the panel prints no cumulative fractions", "detail": "o8: The (0001) pole figures give maxima of 3.85 mrd for the 25 us sample and 4.57 mrd for the 30 us sample, with the density concentrated off-centre toward TD; o9: Both misorientation histograms carry a tall spike below about 3 deg plus a broad band peaking near 30 deg, which spreads out toward 90 deg for the longer pulse", "claims": ["n15"], "necessity": "decorative", "necessity_reason": "No member reaches image_support shown and n15 has no other figure-backed support."}, {"id": "M8", "lane": 0, "row": "S2", "line": 0, "title": "SEM, F10", "tech": "SEM", "figs": ["F10"], "panel": "10.1016/j.jma.2020.02.028#F10c, 10.1016/j.jma.2020.02.028#F10d", "panel_ids": ["10.1016/j.jma.2020.02.028#F10c", "10.1016/j.jma.2020.02.028#F10d"], "head": "Bright sub-micron particles are scattered over boundaries and grain interiors in every panel of the pulse series", "solves": "", "op": "assess spatial distribution", "verdict": "partial", "source": "o6", "tech_source": "attrs", "note": "the particles are well under the 2 um bar and no composition measurement accompanies them, so the Mg17Al12 identification is not made in this figure", "claims": ["n16"], "necessity": "redundant", "necessity_reason": "No member reaches image_support shown, and n16 keeps shown support from o10."}, {"id": "C9", "lane": 1, "row": "S2", "line": 1, "title": "MECH, MECH:tensile, PROCESS, F13", "tech": "MECH, MECH:tensile, PROCESS", "figs": ["F13"], "panel": "10.1016/j.jma.2020.02.028#F13", "panel_ids": ["10.1016/j.jma.2020.02.028#F13"], "head": "The variable-temperature plus 25 us-10 min curve yields near 330 MPa, peaks at about 448 MPa and fails at true strain 0.148, above the two other pulsed states. Baseline tensile values: as received 100 MPa YS, 260 MPa UTS and 16% elongation; 4-pass 373 K ECAP 300 MPa, 360 MPa and 7%", "solves": "Yield strength 330 MPa and tensile strength 448 MPa, against 100 and 260 MPa as received", "op": "read characteristic point", "verdict": "shown", "source": "o10, o12", "tech_source": "attrs+label", "note": "read against the panel's stress and true-strain axes; the other two curves peak at about 370 MPa (strain 0.17) and 357 MPa (strain 0.195) from lower yield points", "detail": "o10: The variable-temperature plus 25 us-10 min curve yields near 330 MPa, peaks at about 448 MPa and fails at true strain 0.148, above the two other pulsed states; o12: Baseline tensile values: as received 100 MPa YS, 260 MPa UTS and 16% elongation; 4-pass 373 K ECAP 300 MPa, 360 MPa and 7%", "claims": ["n16"], "necessity": "necessary", "necessity_reason": "Only figure-backed support with image_support shown for n16 (o10)."}, {"id": "C10", "lane": 1, "row": "S4", "line": 0, "title": "DERIVED, F14", "tech": "DERIVED", "figs": ["F14"], "panel": "10.1016/j.jma.2020.02.028#F14", "panel_ids": ["10.1016/j.jma.2020.02.028#F14"], "head": "On the UTS versus YS plane the three points of this work sit above and to the right of every literature point for AZ61", "solves": "", "op": "compare with reference value", "verdict": "shown", "source": "o11", "tech_source": "attrs", "note": "the best point reads about 335 MPa YS and 448 MPa UTS; the literature cluster spans 70-240 MPa YS and 175-320 MPa UTS", "detail": "o11: On the UTS versus YS plane the three points of this work sit above and to the right of every literature point for AZ61", "claims": ["n21"], "necessity": "necessary", "necessity_reason": "Only figure-backed support with image_support shown for n21 (o11)."}], "edges": [["S0", "S1", "produces"], ["S1", "S2", "supports"], ["S2", "S4", "supports"]], "figs": {"F10": {"caption": "Fig. 10. Microstructures of static recrystallization for variable temperatures ECAPed samples processed by EPT with different duration and process time: (a) $3 0 \\mu \\mathrm { s } { } - 5 \\mathrm { m i n }$ sample, (b) $3 0 \\mu \\mathrm { s } - 7 \\mathrm { m i n }$ sample, (c) $3 0 \\mu \\mathrm { s } - 1 0 \\mathrm { m i n }$ sample, (d) $2 5 \\mu \\mathrm { s } { } { } \\mathrm { - } 1 0 \\mathrm { m i "}, "F11": {"caption": "Fig. 11. The EBSD orientation maps, (0001) pole figures and misorientation angle distribution of variable temperatures ECAPed samples by EPT: (a, b) $2 5 \\mu \\mathrm { s } - 1 0 \\mathrm { m i n }$ sample; (c, d) $3 0 \\mu \\mathrm { s } { } { } \\mathrm { - } 1 0 \\mathrm { m i n }$ sample. "}, "F13": {"caption": "Fig. 13. The curves of true stress– strain for AZ61alloy samples with different EPT parameters. "}, "F14": {"caption": "Fig. 14. Mechanical properties of AZ61 alloys processed using different technologies including the data in Table 4. "}, "F2": {"caption": "Fig. 2. Microstructure of AZ61 alloy samples: (a) before (as hot extruded) and (b) after homogenization. "}, "F4": {"caption": "Fig. 4. Microstructure of AZ61 alloy samples under different pass at $4 2 3 \\ \\mathrm { K }$ : (a) 2 passes, (b) 3 passes, (c) 4 passes, (d) 5 passes. "}, "F6": {"caption": "Fig. 6. Optical micrographs of AZ61 alloy samples: (a) after 8-pass at $4 2 3 \\mathrm { ~ K ~ }$ , (b) then 3-pass ECAP at $3 7 3 \\mathrm { ~ K ~ }$ "}}, "fm_critical": false, "panels": {"10.1016/j.jma.2020.02.028#F2a": {"figure": "F2", "letter": "a", "tier": "A", "ocr_agrees": true, "definition": "before (as hot extruded) and", "use": ["Fig. 2 shows the microstructures of the as-received AZ61 alloy samples (Fig. 2a) and the annealed samples at $6 2 3 \\mathrm { ~ K ~ }$ (Fig. 2b), it is clear that the original microstructure was abnormally coarse with an average grain size of $8 9 ~ { \\mu \\mathrm { m } }$ , and some recrystallization grains were distributed at the grain boundaries of coarse grains."]}, "10.1016/j.jma.2020.02.028#F2b": {"figure": "F2", "letter": "b", "tier": "A", "ocr_agrees": true, "definition": "after homogenization", "use": ["Fig. 2 shows the microstructures of the as-received AZ61 alloy samples (Fig. 2a) and the annealed samples at $6 2 3 \\mathrm { ~ K ~ }$ (Fig. 2b), it is clear that the original microstructure was abnormally coarse with an average grain size of $8 9 ~ { \\mu \\mathrm { m } }$ , and some recrystallization grains were distributed at the grain boundaries of coarse grains."]}, "10.1016/j.jma.2020.02.028#F4a": {"figure": "F4", "letter": "a", "tier": "A", "ocr_agrees": true, "definition": "2 passes", "use": []}, "10.1016/j.jma.2020.02.028#F4b": {"figure": "F4", "letter": "b", "tier": "A", "ocr_agrees": true, "definition": "3 passes", "use": []}, "10.1016/j.jma.2020.02.028#F4c": {"figure": "F4", "letter": "c", "tier": "A", "ocr_agrees": true, "definition": "4 passes", "use": [], "cues": ["micrograph", "scale bar 50um"]}, "10.1016/j.jma.2020.02.028#F4d": {"figure": "F4", "letter": "d", "tier": "A", "ocr_agrees": null, "definition": "5 passes", "use": []}, "10.1016/j.jma.2020.02.028#F6a": {"figure": "F6", "letter": "a", "tier": "A", "ocr_agrees": true, "definition": "after 8-pass at $4 2 3 \\mathrm { ~ K ~ }$", "use": ["Fig. 6a shows that the grains were refined markedly after 8-pass-ECAP at $4 2 3 \\mathrm { ~ K ~ }$ ."], "cues": ["micrograph", "scale bar 10um"]}, "10.1016/j.jma.2020.02.028#F6b": {"figure": "F6", "letter": "b", "tier": "A", "ocr_agrees": true, "definition": "then 3-pass ECAP at $3 7 3 \\mathrm { ~ K ~ }$", "use": [], "cues": ["micrograph", "scale bar 10um"]}, "10.1016/j.jma.2020.02.028#F10a": {"figure": "F10", "letter": "a", "tier": "A", "ocr_agrees": true, "definition": "$3 0 \\mu \\mathrm { s } { } - 5 \\mathrm { m i n }$ sample", "use": ["There was no obvious difference between microstructures of $3 0 ~ \\mu \\mathrm { s } { - } 5$ min sample (Fig. 10a) and variable temperatures ECAPed samples (Fig. 6b)."], "cues": ["micrograph", "scale bar 2um"]}, "10.1016/j.jma.2020.02.028#F10d": {"figure": "F10", "letter": "d", "tier": "A", "ocr_agrees": true, "definition": "$2 5 \\mu \\mathrm { s } { } { } \\mathrm { - } 1 0 \\mathrm { m i n }$ sample", "use": ["However, when the pulse duration was decreased, the complete recrystallization with ultrafine grains was observed in $2 5 ~ { \\mu \\mathrm { s } } { - } 1 0 ~ \\mathrm { m i n }$ sample (Fig. 10d)."], "cues": ["micrograph", "scale bar 2um"]}, "10.1016/j.jma.2020.02.028#F10b": {"figure": "F10", "letter": "b", "tier": "A", "ocr_agrees": true, "definition": "$3 0 \\mu \\mathrm { s } - 7 \\mathrm { m i n }$ sample", "use": ["When the processing time was increased, abnormal grain growth was found in less area of $3 0 ~ \\mu \\mathrm { s } { - } 7$ min sample and in most area of $3 0 ~ \\mu \\mathrm { s } { - } 1 0$ min sample (Fig. 10b, c)."]}, "10.1016/j.jma.2020.02.028#F10c": {"figure": "F10", "letter": "c", "tier": "A", "ocr_agrees": true, "definition": "$3 0 \\mu \\mathrm { s } - 1 0 \\mathrm { m i n }$ sample", "use": ["When the processing time was increased, abnormal grain growth was found in less area of $3 0 ~ \\mu \\mathrm { s } { - } 7$ min sample and in most area of $3 0 ~ \\mu \\mathrm { s } { - } 1 0$ min sample (Fig. 10b, c)."], "cues": ["micrograph", "scale bar 2um"]}, "10.1016/j.jma.2020.02.028#F11a": {"figure": "F11", "letter": "a", "tier": "A", "ocr_agrees": true, "definition": "$2 5 \\mu \\mathrm { s } - 1 0 \\mathrm { m i n }$ sample", "use": ["It can be observed that recrystallization structure with ultrafine grains occurs in the $2 5 ~ \\mu \\mathrm { s } { - } 1 0$ min EPT sample, as indicated in Fig. 11a, which is similar with the SEM micrograph (Fig. 10d)."]}, "10.1016/j.jma.2020.02.028#F11c": {"figure": "F11", "letter": "c", "tier": "A", "ocr_agrees": null, "definition": "$3 0 \\mu \\mathrm { s } { } { } \\mathrm { - } 1 0 \\mathrm { m i n }$ sample", "use": ["A stable recrystallization texture was gradually formed because of the growth of recrystallized grains, At the same time, the texture strength was also slightly increased, as shown in Fig. 11c and Fig. 11d."], "cues": ["micrograph", "scale bar 4.57 um"]}, "10.1016/j.jma.2020.02.028#F11b": {"figure": "F11", "letter": "b", "tier": "A", "ocr_agrees": true, "definition": "$2 5 \\mu \\mathrm { s } - 1 0 \\mathrm { m i n }$ sample", "use": ["Meanwhile, the fraction of LAGBs $( 2 { - } 1 0 ^ { \\circ } )$ and HAGBs $( 1 5 – 6 0 ^ { \\circ } )$ was $20 \\%$ and $65 \\%$ , respectively, as shown in Fig. 11b."], "cues": ["XRD"]}, "10.1016/j.jma.2020.02.028#F11d": {"figure": "F11", "letter": "d", "tier": "A", "ocr_agrees": true, "definition": "$3 0 \\mu \\mathrm { s } { } { } \\mathrm { - } 1 0 \\mathrm { m i n }$ sample", "use": ["A stable recrystallization texture was gradually formed because of the growth of recrystallized grains, At the same time, the texture strength was also slightly increased, as shown in Fig. 11c and Fig. 11d."], "cues": ["XRD"]}}, "assets_note": "10.1016/j.jma.2020.02.028#F13: no crop file (single-panel figure or broken record); 10.1016/j.jma.2020.02.028#F14: no crop file (single-panel figure or broken record); images stripped for the repo, regenerate with taxonomy/embed_panels.py"}
