Repository: colpark/causalmat

# causalmat

This repo asks whether the MatMech multimodal causal-mechanism dataset can carry a benchmark of **foundation-model (FM) advantage**. That means tasks where an agent holding domain FM tools makes measurably better decisions than:
- the same agent holding only classical tools, and
- a fixed mechanical pipeline with no agent at all.

The reasoning must be grounded on measurements. The analysis follows the `fm-advantage-benchmark` skill (rev 2) and uses BioReason-on-KEGG as the reference construction.

- **Dataset:** MatMech, Liu et al., *Scientific Data* 13:269 (2026), https://doi.org/10.1038/s41597-026-06598-5
  - Data: https://doi.org/10.6084/m9.figshare.29815979 (v5, CC BY 4.0)

File: taxonomy/specs_v05/Journal_of_Magnesium_and_Alloys__j.jma.2020.11.023.json
{"file": "Journal_of_Magnesium_and_Alloys__j.jma.2020.11.023.html", "short": "High thermoelectric performance at room temperature of n-typ", "journal": "Journal_of_Magnesium_and_Alloys", "year": null, "title": "High thermoelectric performance at room temperature of n-type Mg3Bi2-based materials by Se doping", "doi": "Journal_of_Magnesium_and_Alloys/j.jma.2020.11.023", "lanes": [{"key": "micro", "label": "Microscopy: SEM", "sub": "foundation model in hand"}, {"key": "diff", "label": "Diffraction: XRD", "sub": "foundation model candidate"}, {"key": "atom", "label": "Atomistic simulation: ATOM", "sub": "foundation model in hand"}, {"key": "classic", "label": "Classical tools", "sub": "collapsed to one node per state"}], "states": [{"id": "S0", "stage": "HYP", "title": "Hypothesis and design", "head": "n-type Mg3Sb2-based Zintl materials perform poorly near room temperature. Alloying towards Mg3Bi2 and doping with Se should lift the carrier concentration while keeping mobility high.", "detail": "Absorbed: n2 (HYP/gap), n3 (HYP/hypothesis), n4 (DES/base_system), n5 (DES/modification), n6 (DES/variable_sweep), n7 (DES/route), n8 (PRC/treatment), n9 (PRC/forming)", "figs": [], "source": "n2, n3, n4, n5, n6, n7, n8, n9"}, {"id": "S1", "stage": "STR", "title": "Structure state", "head": "Every composition is single-phase Mg3Sb2-type (P-3m1) with no impurity reflections. The body is dense and cleaves along layers, exposing coarse facets tens of microns across", "detail": "Absorbed: n10 (STR/phase/identity), n11 (STR/microstructure/shape)", "figs": [], "source": "n10, n11"}, {"id": "S2", "stage": "PRP", "title": "Property state and mechanisms", "head": "Se substitution brings the K-point conduction valley down to the Fermi level, raising the valley degeneracy. Carrier concentration rises from 0.55 to 3.4e19 cm-3 with Se while mobility stays at 127-168 cm2/V/s.", "detail": "Absorbed: n13 (PRP/descriptor), n14 (PRP/descriptor), n15 (MEC/pathway), n16 (PRP/value), n17 (PRP/value), n18 (PRP/value), n19 (MEC/tradeoff). Premises: Single parabolic band Pisarenko relation, Wiedemann-Franz for the electronic heat flow, and the engineering ZT formalism", "figs": [], "source": "n13, n14, n15, n16, n17, n18, n19"}, {"id": "S3", "stage": "PRF", "title": "Performance state", "head": "ZT is 0.82 at 300 K and peaks at 1.24 near 498 K. As a module leg from 300 to 623 K it gives an engineering ZT near 0.84 and about 12% conversion efficiency", "detail": "Absorbed: n20 (PRF/figure_of_merit), n21 (PRF/service_capability)", "figs": [], "source": "n20, n21"}, {"id": "S4", "stage": "DSC", "title": "Conclusion", "head": "Se doping of a Bi-rich Mg3Sb2 Zintl gives a Te-free n-type thermoelectric that works at room temperature", "detail": "Absorbed: n23 (DSC/conclusion)", "figs": [], "source": "n23"}], "nodes": [{"id": "M1", "lane": 0, "row": "S1", "line": 0, "title": "SEM, F3", "tech": "SEM", "figs": ["F3"], "panel": "10.1016/j.jma.2020.11.023#F3a, 10.1016/j.jma.2020.11.023#F3b", "panel_ids": ["10.1016/j.jma.2020.11.023#F3a", "10.1016/j.jma.2020.11.023#F3b"], "head": "The fracture surface is dense and cleaves into striated layered facets tens of microns across, with no visible porosity", "solves": "The body is dense and cleaves along layers, exposing coarse facets tens of microns across", "op": "inspect local feature", "verdict": "shown", "source": "o3", "tech_source": "attrs", "note": "scale bars 10 um (F3a) and 5 um (F3b); the striations run parallel within each facet, which is what 'layered structure' means here", "claims": ["n11"], "necessity": "necessary", "necessity_reason": "Only figure-backed support with image_support shown for n11 (o3)."}, {"id": "M2", "lane": 1, "row": "S1", "line": 1, "title": "XRD, F1", "tech": "XRD", "figs": ["F1"], "panel": "10.1016/j.jma.2020.11.023#F1b", "panel_ids": ["10.1016/j.jma.2020.11.023#F1b"], "head": "All five patterns fall on the Mg3Sb2 stick pattern with no extra reflections at any Se level", "solves": "Every composition is single-phase Mg3Sb2-type (P-3m1) with no impurity reflections", "op": "match to reference", "verdict": "shown", "source": "o1", "tech_source": "attrs", "note": "the indexed sticks run from (100) to (114) under the traces in F1b; peak positions do not visibly shift across the series", "claims": ["n10"], "necessity": "necessary", "necessity_reason": "Only figure-backed support with image_support shown for n10 (o1)."}, {"id": "C3", "lane": 3, "row": "S2", "line": 0, "title": "ATOM:DFT, F2", "tech": "ATOM:DFT", "figs": ["F2"], "panel": "10.1016/j.jma.2020.11.023#F2c, 10.1016/j.jma.2020.11.023#F2d", "panel_ids": ["10.1016/j.jma.2020.11.023#F2c", "10.1016/j.jma.2020.11.023#F2d"], "head": "In the Se-bearing supercell the K-point conduction band sits on the Fermi level, where without Se it lies ~0.45 eV above it", "solves": "Se substitution brings the K-point conduction valley down to the Fermi level, raising the valley degeneracy", "op": "compare across conditions", "verdict": "shown", "source": "o2", "tech_source": "attrs", "note": "read from the spectral-weight maps F2c and F2d, which share the same path and energy scale; the plain band structures F2a and F2b put the Mg3Bi2 valence maximum at about -0.05 eV against -0.45 eV for Mg3Sb2", "detail": "o2: In the Se-bearing supercell the K-point conduction band sits on the Fermi level, where without Se it lies ~0.45 eV above it", "claims": ["n13"], "necessity": "necessary", "necessity_reason": "Only figure-backed support with image_support shown for n13 (o2)."}, {"id": "C4", "lane": 3, "row": "S2", "line": 1, "title": "EDS:mapping, F3", "tech": "EDS:mapping", "figs": ["F3"], "panel": "10.1016/j.jma.2020.11.023#F3c, 10.1016/j.jma.2020.11.023#F3d, 10.1016/j.jma.2020.11.023#F3e, 10.1016/j.jma.2020.11.023#F3f", "panel_ids": ["10.1016/j.jma.2020.11.023#F3c", "10.1016/j.jma.2020.11.023#F3d", "10.1016/j.jma.2020.11.023#F3e", "10.1016/j.jma.2020.11.023#F3f"], "head": "Mg and Bi maps are even apart from a topographic shadow; the Sb map is faint and the Se map is little more than sparse noise", "solves": "", "op": "assess spatial distribution", "verdict": "partial", "source": "o4", "tech_source": "attrs", "note": "the four maps are at a 50 um scale bar while F3a/F3b are at 10 and 5 um, so they cover a different, lower-magnification field; the Se map has too few counts to judge uniformity", "detail": "o4: Mg and Bi maps are even apart from a topographic shadow; the Sb map is faint and the Se map is little more than sparse noise", "claims": ["n18"], "necessity": "redundant", "necessity_reason": "No member reaches image_support shown, and n18 keeps shown support from o10."}, {"id": "C5", "lane": 3, "row": "S2", "line": 2, "title": "TRANSPORT:Hall, F4", "tech": "TRANSPORT:Hall", "figs": ["F4"], "panel": "10.1016/j.jma.2020.11.023#F4a, 10.1016/j.jma.2020.11.023#F4b", "panel_ids": ["10.1016/j.jma.2020.11.023#F4a", "10.1016/j.jma.2020.11.023#F4b"], "head": "Room-temperature carrier concentration rises 0.55, 1.75, 2.4, 3.1, 3.4e19 cm-3 across the Se series. Room-temperature mobility is 127-168 cm2/V/s for every doped sample against ~15 for x = 0, and falls off faster above 450 K", "solves": "Carrier concentration rises from 0.55 to 3.4e19 cm-3 with Se while mobility stays at 127-168 cm2/V/s", "op": "compare across conditions, read trend", "verdict": "shown", "source": "o5, o6", "tech_source": "attrs", "note": "read off the logarithmic F4a ordinate at 300 K; the undoped sample is an order of magnitude below all the doped ones the F4b ordinate is mislabelled with the carrier-concentration units of F4a; the values match cm2/V/s. The curves start on the T^-0.5 guide and steepen past T^-1.5 beyond ~500 K", "detail": "o5: Room-temperature carrier concentration rises 0.55, 1.75, 2.4, 3.1, 3.4e19 cm-3 across the Se series; o6: Room-temperature mobility is 127-168 cm2/V/s for every doped sample against ~15 for x = 0, and falls off faster above 450 K", "claims": ["n14"], "necessity": "necessary", "necessity_reason": "Only figure-backed support with image_support shown for n14 (o5, o6)."}, {"id": "C6", "lane": 3, "row": "S2", "line": 3, "title": "TRANSPORT:Seebeck, F4", "tech": "TRANSPORT:Seebeck", "figs": ["F4"], "panel": "10.1016/j.jma.2020.11.023#F4d", "panel_ids": ["10.1016/j.jma.2020.11.023#F4d"], "head": "The measured Seebeck points lie on or just above the single-parabolic-band Pisarenko curves for an effective mass of 1.2 me", "solves": "Se donates electrons on the anion site, the extra valley absorbs them without raising the effective mass, and coarse grains leave the mobility intact", "op": "overlay model on data", "verdict": "shown", "source": "o7", "tech_source": "attrs", "note": "F4d overlays three model curves at 300, 400 and 500 K; this work's points sit above the literature cloud at the same carrier concentration", "detail": "o7: The measured Seebeck points lie on or just above the single-parabolic-band Pisarenko curves for an effective mass of 1.2 me", "claims": ["n15"], "necessity": "necessary", "necessity_reason": "Only figure-backed support with image_support shown for n15 (o7)."}, {"id": "C7", "lane": 3, "row": "S2", "line": 4, "title": "TRANSPORT:fourprobe, F5", "tech": "TRANSPORT:fourprobe", "figs": ["F5"], "panel": "10.1016/j.jma.2020.11.023#F5a, 10.1016/j.jma.2020.11.023#F5b", "panel_ids": ["10.1016/j.jma.2020.11.023#F5a", "10.1016/j.jma.2020.11.023#F5b"], "head": "Room-temperature resistivity is ~600 uohm m undoped and reaches a minimum of ~11.5 at x = 0.01 before rising again; the Seebeck magnitude falls monotonically from 350 to ~178 uV/K", "solves": "Room-temperature resistivity collapses from ~600 to ~11 uohm m, and the Seebeck magnitude falls from 350 to 175-239 uV/K", "op": "compare across conditions", "verdict": "partial", "source": "o8", "tech_source": "attrs", "note": "read at 300 K from the F5a log ordinate and the F5b ordinate. F5a: 600 (x=0), 23 (0.005), 11.5 (0.01), 13 (0.02), 15 (0.04) uohm m, i.e. a minimum at x = 0.01, not a monotonic fall. F5b: -350, -260, -212, -208, -178 uV/K. Two conflicts with the text: it says 'the resistivity increases first, and reaches the maximum limit when x = 0.01' where the panel shows a minimum there (the sentence appears to mean conductivity), and it says 'both the resistivity and Seebeck coefficient continuously increase with the increasing temperature' where the undoped resistivity falls with temperature throughout and the undoped Seebeck magnitude peaks near 400 K and then falls.", "detail": "o8: Room-temperature resistivity is ~600 uohm m undoped and reaches a minimum of ~11.5 at x = 0.01 before rising again; the Seebeck magnitude falls monotonically from 350 to ~178 uV/K", "claims": ["n16"], "necessity": "decorative", "necessity_reason": "No member reaches image_support shown and n16 has no other figure-backed support."}, {"id": "C8", "lane": 3, "row": "S2", "line": 5, "title": "DERIVED, F5", "tech": "DERIVED", "figs": ["F5"], "panel": "10.1016/j.jma.2020.11.023#F5c", "panel_ids": ["10.1016/j.jma.2020.11.023#F5c"], "head": "Power factor for x = 0.01 is ~28.8 uW/cm/K2 at 300 K, peaks near 29.3 at 375 K and falls to ~22 by 623 K", "solves": "Power factor reaches 29 uW/cm/K2 at room temperature for x = 0.01", "op": "read characteristic point, replot derived series", "verdict": "shown", "source": "o9", "tech_source": "attrs", "note": "read from F5c; the undoped sample never exceeds 5 uW/cm/K2 over the whole range", "detail": "o9: Power factor for x = 0.01 is ~28.8 uW/cm/K2 at 300 K, peaks near 29.3 at 375 K and falls to ~22 by 623 K", "claims": ["n17"], "necessity": "necessary", "necessity_reason": "Only figure-backed support with image_support shown for n17 (o9)."}, {"id": "C9", "lane": 3, "row": "S2", "line": 6, "title": "DERIVED, F5", "tech": "DERIVED", "figs": ["F5"], "panel": "10.1016/j.jma.2020.11.023#F5e, 10.1016/j.jma.2020.11.023#F5f", "panel_ids": ["10.1016/j.jma.2020.11.023#F5e", "10.1016/j.jma.2020.11.023#F5f"], "head": "Of the total conductivity, the electronic part is 0.27-0.42 and the lattice part 0.60-0.70 W/m/K, against 1.26 for the undoped sample", "solves": "Lattice thermal conductivity falls to 0.60-0.70 W/m/K, half the undoped value", "op": "compare coplotted quantities", "verdict": "shown", "source": "o10", "tech_source": "attrs", "note": "read from F5e and F5f at 300 K; the lattice term bottoms out near 0.60 W/m/K around 450 K and rises again above 500 K in every sample ; both components are plotted as their own panels and read off directly, the lattice term having been obtained by the authors as kappa minus the Wiedemann-Franz electronic term", "detail": "o10: Of the total conductivity, the electronic part is 0.27-0.42 and the lattice part 0.60-0.70 W/m/K, against 1.26 for the undoped sample", "claims": ["n18"], "necessity": "necessary", "necessity_reason": "Only figure-backed support with image_support shown for n18 (o10)."}, {"id": "C10", "lane": 3, "row": "S3", "line": 0, "title": "DERIVED, F6", "tech": "DERIVED", "figs": ["F6"], "panel": "10.1016/j.jma.2020.11.023#F6a", "panel_ids": ["10.1016/j.jma.2020.11.023#F6a"], "head": "ZT peaks at 1.24 near 498 K for x = 0.01, and at 300 K the x = 0.005 sample reads ~0.84", "solves": "ZT is 0.82 at 300 K and peaks at 1.24 near 498 K", "op": "read characteristic point", "verdict": "shown", "source": "o11", "tech_source": "attrs", "note": "read from F6a; the reference n-Bi2Te3 curve is matched below ~400 K and overtaken above it, and the undoped sample never exceeds 0.22", "detail": "o11: ZT peaks at 1.24 near 498 K for x = 0.01, and at 300 K the x = 0.005 sample reads ~0.84", "claims": ["n20"], "necessity": "necessary", "necessity_reason": "Only figure-backed support with image_support shown for n20 (o11)."}, {"id": "C11", "lane": 3, "row": "S3", "line": 1, "title": "DERIVED, F7", "tech": "DERIVED", "figs": ["F7"], "panel": "10.1016/j.jma.2020.11.023#F7b, 10.1016/j.jma.2020.11.023#F7c", "panel_ids": ["10.1016/j.jma.2020.11.023#F7b", "10.1016/j.jma.2020.11.023#F7c"], "head": "At a hot side of 623 K the x = 0.01 sample reaches an engineering ZT of ~0.84 and an efficiency of ~11.8%", "solves": "As a module leg from 300 to 623 K it gives an engineering ZT near 0.84 and about 12% conversion efficiency", "op": "read characteristic point", "verdict": "partial", "source": "o13", "tech_source": "attrs", "panel_conditions": [{"condition": "cold side held at 300 K, hot side varied up to 623 K", "source": "caption"}], "note": "read from the F7b and F7c ordinates at 623 K; the text quotes ~0.9 and ~12%, slightly above what the panels show", "detail": "o13: At a hot side of 623 K the x = 0.01 sample reaches an engineering ZT of ~0.84 and an efficiency of ~11.8%", "claims": ["n21"], "necessity": "decorative", "necessity_reason": "No member reaches image_support shown and n21 has no other figure-backed support."}, {"id": "C12", "lane": 3, "row": "S4", "line": 0, "title": "DERIVED, F6", "tech": "DERIVED", "figs": ["F6"], "panel": "10.1016/j.jma.2020.11.023#F6b", "panel_ids": ["10.1016/j.jma.2020.11.023#F6b"], "head": "Room-temperature ZT bars: this work 0.82 against 0.75, 0.70, 0.62 and 0.32 for the four reference compositions", "solves": "", "op": "compare with reference value", "verdict": "shown", "source": "o12", "tech_source": "attrs", "note": "bar heights read from F6b; every comparator is a Te- or Se-doped Mg3Sb2-based composition", "detail": "o12: Room-temperature ZT bars: this work 0.82 against 0.75, 0.70, 0.62 and 0.32 for the four reference compositions", "claims": ["n23"], "necessity": "necessary", "necessity_reason": "Only figure-backed support with image_support shown for n23 (o12)."}], "edges": [["S0", "S1", "produces"], ["S1", "S2", "causes"], ["S2", "S3", "explains"], ["S3", "S4", "supports"]], "figs": {"F1": {"caption": "Fig. 1. (a) The crystal structure of $\\mathbf { M g } _ { 3 } \\mathbf { S } \\mathbf { b } _ { 2 }$ indicating atomic and interstitial positions; (b) XRD patterns of bulk samples of $\\mathbf { M g } _ { 3 . 2 } \\mathbf { B i } _ { 1 . 4 } \\mathbf { S b } _ { 0 . 6 - x } \\mathbf { S e } _ { x }$ "}, "F2": {"caption": "Fig. 2. Calculated electronic band structure of (a) $\\mathrm { M g } _ { 3 } \\mathrm { B i } _ { 2 }$ and (b) $\\mathbf { M g } _ { 3 } \\mathbf { S } \\mathbf { b } _ { 2 }$ by PBE functional with SOC and mBJ. Calculated effective band structure of (c) $\\mathbf { M g } _ { 3 } \\mathbf { B i } _ { 1 . 3 7 5 } \\mathbf { S b } _ { 0 . 6 2 5 }$ and (d) $\\mathbf { M g } _ { 3 } \\mathbf { B i } _ { 1 . 3 "}, "F3": {"caption": "Fig. 3. (a-b) SEM image, and (c-f) EDS element mappings of the fracture surface of $\\mathbf { M g } _ { 3 . 2 } \\mathbf { B i } _ { 1 . 4 } \\mathbf { S b } _ { 0 . 5 9 } \\mathbf { S e } _ { 0 . 0 1 }$ sample. "}, "F4": {"caption": "Fig. 4. Temperature dependent (a) Hall carrier concentration and (b) Hall mobility, (c) Hall carrier concentration as a function of Hall mobility, and (d) Pisarenko plots for $\\mathbf { M g } _ { 3 . 2 } \\mathbf { B i } _ { 1 . 4 } \\mathbf { S b } _ { 0 . 6 - x } \\mathbf { S e } _ { x }$ samples at 300, 400 and $5 0 0 \\mathrm { K }$ , data in references are shown for comparison (Se doped $\\mathbf "}, "F5": {"caption": "Fig. 5. Temperature dependent (a) resistivity, (b) Seebeck coefficient, (c) power factor (d) total thermal conductivity, (e) electrical thermal conductivity, and (f) lattice thermal conductivity of $\\mathbf { M g } _ { 3 . 2 } \\mathbf { B i } _ { 1 . 4 } \\mathbf { S b } _ { 0 . 6 - x } \\mathbf { S e } _ { x }$ samples. "}, "F6": {"caption": "Fig. 6. (a) Temperature dependent ZT value of $\\mathbf { M g } _ { 3 . 2 } \\mathbf { B i } _ { 1 . 4 } \\mathbf { S b } _ { 0 . 6 - x } \\mathbf { S e } _ { x }$ samples, data in references are shown for comparison [8,22], (b) comparison of peak ZT between different material composition [22,24,39,40]. "}, "F7": {"caption": "Fig. 7. Calculated (a) $P F _ { \\mathrm { e n g } }$ , (b) $Z T _ { \\mathrm { e n g } }$ , and (c) maximal conversion efficiency of $\\mathbf { M g } _ { 3 . 2 } \\mathbf { B i } _ { 1 . 4 } \\mathbf { S b } _ { 0 . 6 - x } \\mathbf { S e } _ { x }$ samples. The hot side temperature was varied up to $6 2 3 \\mathrm { K }$ while the cold side temperature was kept at $3 0 0 \\mathrm { K }$ . "}}, "fm_critical": true, "panels": {"10.1016/j.jma.2020.11.023#F3a": {"figure": "F3", "letter": "a", "tier": "A", "ocr_agrees": null, "definition": "SEM image, and", "use": ["Fig. 3a, b shows the SEM image of the fracture surface of $\\mathbf { M g } _ { 3 . 2 } \\mathbf { B i } _ { 1 . 4 } \\mathbf { S b } _ { 0 . 5 9 } \\mathbf { S e } _ { 0 . 0 1 }$ sample, which reveals that the sample was dense and possessed a layered structure."]}, "10.1016/j.jma.2020.11.023#F3b": {"figure": "F3", "letter": "b", "tier": "A", "ocr_agrees": null, "definition": "SEM image, and", "use": ["Fig. 3a, b shows the SEM image of the fracture surface of $\\mathbf { M g } _ { 3 . 2 } \\mathbf { B i } _ { 1 . 4 } \\mathbf { S b } _ { 0 . 5 9 } \\mathbf { S e } _ { 0 . 0 1 }$ sample, which reveals that the sample was dense and possessed a layered structure."], "cues": ["micrograph", "scale bar 5um"]}, "10.1016/j.jma.2020.11.023#F1b": {"figure": "F1", "letter": "b", "tier": "A", "ocr_agrees": true, "definition": "XRD patterns of bulk samples of $\\mathbf { M g } _ { 3 . 2 } \\mathbf { B i } _ { 1 . 4 } \\mathbf { S b } _ { 0 . 6 - x } \\mathbf { S e } _ { x }$", "use": ["XRD patterns of all polycrystalline samples with a nominal composition of $\\mathbf { M g } _ { 3 . 2 } \\mathbf { B i } _ { 1 . 4 } \\mathbf { S b } _ { 0 . 6 - x } \\mathbf { S e } _ { x }$ $\\scriptstyle ( x = 0$ , 0.005, 0.01, 0.02, 0.04) are displayed in Fig. 1b."], "cues": ["XRD"]}, "10.1016/j.jma.2020.11.023#F2c": {"figure": "F2", "letter": "c", "tier": "A", "ocr_agrees": true, "definition": "$\\mathbf { M g } _ { 3 } \\mathbf { B i } _ { 1 . 3 7 5 } \\mathbf { S b } _ { 0 . 6 2 5 }$ and", "use": ["Fig. 2c, d show the calculated effective band structure of $\\mathbf { M g } _ { 3 } \\mathbf { B i } _ { 1 . 3 7 5 } \\mathbf { S b } _ { 0 . 6 2 5 }$ and $\\mathbf { M g } _ { 3 } \\mathbf { B i } _ { 1 . 3 7 5 } \\mathbf { S b } _ { 0 . 5 } \\mathbf { S e } _ { 0 . 1 2 5 }$ , using only PEB functional without considering SOC and mBJ.", "The calculation method of PBE will underestimate the band gap of materials, so that $\\mathbf { M g } _ { 3 } \\mathbf { B i } _ { 1 . 3 7 5 } \\mathbf { S b } _ { 0 . 6 2 5 }$ and $\\mathbf { M g } _ { 3 } \\mathbf { B i } _ { 1 . 3 7 5 } \\mathbf { S b } _ { 0 . 5 } \\mathbf { S e } _ { 0 . 1 2 5 }$ seem as metals or semimetals in Fig. 2c, d.", "Obviously, the band degeneracy is significantly enhanced after the alloying of $\\mathbf { M g } _ { 3 } \\mathbf { B i } _ { 2 }$ and $\\mathbf { M g } _ { 3 } \\mathbf { S } \\mathbf { b } _ { 2 }$ , as shown in Fig. 2c."]}, "10.1016/j.jma.2020.11.023#F2d": {"figure": "F2", "letter": "d", "tier": "A", "ocr_agrees": true, "definition": "$\\mathbf { M g } _ { 3 } \\mathbf { B i } _ { 1 . 3 7 5 } \\mathbf { S b } _ { 0 . 5 } \\mathbf { S e } _ { 0 . 1 2 5 }$ by PBE functional", "use": ["Fig. 2c, d show the calculated effective band structure of $\\mathbf { M g } _ { 3 } \\mathbf { B i } _ { 1 . 3 7 5 } \\mathbf { S b } _ { 0 . 6 2 5 }$ and $\\mathbf { M g } _ { 3 } \\mathbf { B i } _ { 1 . 3 7 5 } \\mathbf { S b } _ { 0 . 5 } \\mathbf { S e } _ { 0 . 1 2 5 }$ , using only PEB functional without considering SOC and mBJ.", "The calculation method of PBE will underestimate the band gap of materials, so that $\\mathbf { M g } _ { 3 } \\mathbf { B i } _ { 1 . 3 7 5 } \\mathbf { S b } _ { 0 . 6 2 5 }$ and $\\mathbf { M g } _ { 3 } \\mathbf { B i } _ { 1 . 3 7 5 } \\mathbf { S b } _ { 0 . 5 } \\mathbf { S e } _ { 0 . 1 2 5 }$ seem as metals or semimetals in Fig. 2c, d.", "And the effective band structure of $\\mathbf { M g } _ { 3 } \\mathbf { B i } _ { 1 . 3 7 5 } \\mathbf { S b } _ { 0 . 5 } \\mathbf { S e } _ { 0 . 1 2 5 }$ in Fig. 2d displays that alloy $\\mathbf { M g } _ { 3 . 2 } \\mathbf { B i } _ { 1 . 4 } \\mathbf { S b } _ { 0 . 5 9 } \\mathbf { S e } _ { 0 . 0 1 }$ has a high valley degeneracy including the conduction band minimum located at M, K, \u0006, and L points, i.e., there will be a significant improvement in electrical performance for $\\mathrm { M g } _ { 3 . 2 } \\mathrm { B i } _ { 1 . 4 } \\mathrm { S b } _ { 0 . 6 }$ alloy via Se doping."]}, "10.1016/j.jma.2020.11.023#F3c": {"figure": "F3", "letter": "c", "tier": "A", "ocr_agrees": null, "definition": "EDS element mappings of the fracture surface of $\\mathbf { M g } _ { 3 . 2 } \\mathbf { B i } _ { 1 . 4 } \\mathbf { S b } _ { 0 . 5 9 } \\mathbf { S e } _ { 0 . 0 1 }$ sample", "use": ["The EDS compositional mappings illustrate that $\\mathbf { M g }$ , Sb, Bi, and Se atoms were uniformly distributed in the sample, as shown in Fig. 3c–f."], "cues": ["micrograph", "scale bar 50um"]}, "10.1016/j.jma.2020.11.023#F3d": {"figure": "F3", "letter": "d", "tier": "A", "ocr_agrees": null, "definition": "EDS element mappings of the fracture surface of $\\mathbf { M g } _ { 3 . 2 } \\mathbf { B i } _ { 1 . 4 } \\mathbf { S b } _ { 0 . 5 9 } \\mathbf { S e } _ { 0 . 0 1 }$ sample", "use": ["The EDS compositional mappings illustrate that $\\mathbf { M g }$ , Sb, Bi, and Se atoms were uniformly distributed in the sample, as shown in Fig. 3c–f."], "cues": ["micrograph", "scale bar 50um"]}, "10.1016/j.jma.2020.11.023#F3e": {"figure": "F3", "letter": "e", "tier": "A", "ocr_agrees": null, "definition": "EDS element mappings of the fracture surface of $\\mathbf { M g } _ { 3 . 2 } \\mathbf { B i } _ { 1 . 4 } \\mathbf { S b } _ { 0 . 5 9 } \\mathbf { S e } _ { 0 . 0 1 }$ sample", "use": ["The EDS compositional mappings illustrate that $\\mathbf { M g }$ , Sb, Bi, and Se atoms were uniformly distributed in the sample, as shown in Fig. 3c–f."], "cues": ["micrograph", "scale bar 50um"]}, "10.1016/j.jma.2020.11.023#F3f": {"figure": "F3", "letter": "f", "tier": "A", "ocr_agrees": null, "definition": "EDS element mappings of the fracture surface of $\\mathbf { M g } _ { 3 . 2 } \\mathbf { B i } _ { 1 . 4 } \\mathbf { S b } _ { 0 . 5 9 } \\mathbf { S e } _ { 0 . 0 1 }$ sample", "use": ["The EDS compositional mappings illustrate that $\\mathbf { M g }$ , Sb, Bi, and Se atoms were uniformly distributed in the sample, as shown in Fig. 3c–f."], "cues": ["micrograph", "scale bar 50um"]}, "10.1016/j.jma.2020.11.023#F4a": {"figure": "F4", "letter": "a", "tier": "A", "ocr_agrees": true, "definition": "Hall carrier concentration and", "use": ["The temperature dependent Hall carrier concentration $( n _ { \\mathrm { H } } )$ and Hall mobility $( \\mu _ { \\mathrm { H } } )$ of $\\mathbf { M g } _ { 3 . 2 } \\mathbf { B i } _ { 1 . 4 } \\mathbf { S b } _ { 0 . 6 - x } \\mathbf { S e } _ { x }$ are presented in Fig. 4a, b, respectively."]}, "10.1016/j.jma.2020.11.023#F4b": {"figure": "F4", "letter": "b", "tier": "A", "ocr_agrees": true, "definition": "Hall mobility", "use": ["The temperature dependent Hall carrier concentration $( n _ { \\mathrm { H } } )$ and Hall mobility $( \\mu _ { \\mathrm { H } } )$ of $\\mathbf { M g } _ { 3 . 2 } \\mathbf { B i } _ { 1 . 4 } \\mathbf { S b } _ { 0 . 6 - x } \\mathbf { S e } _ { x }$ are presented in Fig. 4a, b, respectively.", "Fig. 4b expresses that temperature-dependent $\\mu _ { \\mathrm { H } }$ of all the Se-doped samples follows a decreasing trend with the relationship of $\\mu _ { \\mathrm { H } } \\sim T ^ { - p }$ $( 1 \\leq p \\leq 1 . 5 )$ , implying a dominant charge scattering by acoustic phonons."]}, "10.1016/j.jma.2020.11.023#F4d": {"figure": "F4", "letter": "d", "tier": "A", "ocr_agrees": null, "definition": "Pisarenko plots for $\\mathbf { M g } _ { 3 . 2 } \\mathbf { B i } _ { 1 . 4 } \\mathbf { S b } _ { 0 . 6 - x } \\mathbf { S e } _ { x }$ samples at 300, 400 and $5 0 0 \\mathrm { K }$ , data in references are shown for comparison (Se doped $\\mathbf { M g } _ { 3 } \\mathbf { B i } _ { 1 . 5 } \\mathbf { S b } _ { 0 . 5 }$ [39,40], Te doped $\\mathbf { M g } _ { 3 } \\mathbf { B i } _ { 1 . 5 } \\mathbf { S b } _ { 0 . 5 }$ [17,34], Sc doped $\\mathrm { M g } _ { 3 } \\mathrm { B i } \\mathrm { S b }$ [38] and $\\mathrm { Y }$ doped $\\mathrm { M g } _ { 3 } \\mathrm { B i } \\mathrm { S b }$ [23]). The curves are generated by SPB model", "use": ["(1)–(6) using a single parabolic band (SPB) model, assuming the acoustic phonon scattering mechanism (scattering factor $r = - 1 / 2$ ), the results are presented in Fig. 4d [41,42]."]}, "10.1016/j.jma.2020.11.023#F5a": {"figure": "F5", "letter": "a", "tier": "A", "ocr_agrees": null, "definition": "resistivity", "use": ["Fig. 5a,b show the temperature dependent resistivity and Seebeck coefficients, respectively."]}, "10.1016/j.jma.2020.11.023#F5b": {"figure": "F5", "letter": "b", "tier": "A", "ocr_agrees": false, "definition": "Seebeck coefficient", "use": ["Fig. 5a,b show the temperature dependent resistivity and Seebeck coefficients, respectively."]}, "10.1016/j.jma.2020.11.023#F5c": {"figure": "F5", "letter": "c", "tier": "A", "ocr_agrees": true, "definition": "power factor", "use": ["It is evident from Fig. 5c that over the entire temperature range, the power factor $( P F )$ of $\\mathbf { M g } _ { 3 . 2 } \\mathbf { B i } _ { 1 . 4 } \\mathbf { S b } _ { 0 . 6 - x } \\mathbf { S e } _ { x }$ was significantly higher than those of Se-doped samples in the literatures [39,40]."]}, "10.1016/j.jma.2020.11.023#F5e": {"figure": "F5", "letter": "e", "tier": "A", "ocr_agrees": null, "definition": "electrical thermal conductivity, and", "use": ["The temperature-dependent total thermal conductivity $( \\kappa )$ , electronic thermal conductivity $\\left( \\kappa _ { \\mathrm { e } } \\right)$ and lattice thermal conductivity $( \\kappa _ { \\mathrm { L } } )$ and bipolar thermal conductivity $( \\kappa _ { b } )$ of $\\mathbf { M g } _ { 3 . 2 } \\mathbf { B i } _ { 1 . 4 } \\mathbf { S b } _ { 0 . 6 - x } \\mathbf { S e } _ { x }$ are presented in Fig. 5d-f. $\\kappa _ { \\mathrm { e } }$ was estimated according to the Wiedemann–Franz law, $\\kappa _ { \\mathrm { e } }$ $= L T / \\rho$ , where $L$ is the Lorenz number.", "The Lorenz number was determined by the SPB model assuming acoustic phonon scattering [8,45,46]. $\\kappa _ { \\mathrm { e } }$ shown in Fig. 5e increased after Se doping, which mainly due to the reduction of resistivity."]}, "10.1016/j.jma.2020.11.023#F5f": {"figure": "F5", "letter": "f", "tier": "A", "ocr_agrees": null, "definition": "lattice thermal conductivity of $\\mathbf { M g } _ { 3 . 2 } \\mathbf { B i } _ { 1 . 4 } \\mathbf { S b } _ { 0 . 6 - x } \\mathbf { S e } _ { x }$ samples", "use": ["The temperature-dependent total thermal conductivity $( \\kappa )$ , electronic thermal conductivity $\\left( \\kappa _ { \\mathrm { e } } \\right)$ and lattice thermal conductivity $( \\kappa _ { \\mathrm { L } } )$ and bipolar thermal conductivity $( \\kappa _ { b } )$ of $\\mathbf { M g } _ { 3 . 2 } \\mathbf { B i } _ { 1 . 4 } \\mathbf { S b } _ { 0 . 6 - x } \\mathbf { S e } _ { x }$ are presented in Fig. 5d-f. $\\kappa _ { \\mathrm { e } }$ was estimated according to the Wiedemann–Franz law, $\\kappa _ { \\mathrm { e } }$ $= L T / \\rho$ , where $L$ is the Lorenz number.", "As shown in Fig. 5f, the sum of the lattice thermal conductivity and bipolar thermal conductivity $\\kappa _ { \\mathrm { L } } + \\kappa _ { b }$ increases with increasing temperature, this may because the bipolar effect occurs at high temperature $\\left( > ~ 4 5 0 \\mathrm { K } \\right)$ in the samples."]}, "10.1016/j.jma.2020.11.023#F6a": {"figure": "F6", "letter": "a", "tier": "A", "ocr_agrees": null, "definition": "Temperature dependent ZT value of $\\mathbf { M g } _ { 3 . 2 } \\mathbf { B i } _ { 1 . 4 } \\mathbf { S b } _ { 0 . 6 - x } \\mathbf { S e } _ { x }$ samples, data in references are shown for comparison [8,22]", "use": ["The $Z T$ values of $\\mathbf { M g } _ { 3 . 2 } \\mathbf { B i } _ { 1 . 4 } \\mathbf { S b } _ { 0 . 6 - x } \\mathbf { S e } _ { x }$ samples are presented in Fig. 6a."]}, "10.1016/j.jma.2020.11.023#F7b": {"figure": "F7", "letter": "b", "tier": "A", "ocr_agrees": true, "definition": "$Z T _ { \\mathrm { e n g } }$ , and", "use": []}, "10.1016/j.jma.2020.11.023#F7c": {"figure": "F7", "letter": "c", "tier": "A", "ocr_agrees": null, "definition": "maximal conversion efficiency of $\\mathbf { M g } _ { 3 . 2 } \\mathbf { B i } _ { 1 . 4 } \\mathbf { S b } _ { 0 . 6 - x } \\mathbf { S e } _ { x }$ samples. The hot side temperature was varied up to $6 2 3 \\mathrm { K }$ while the cold side temperature was kept at $3 0 0 \\mathrm { K }$", "use": []}, "10.1016/j.jma.2020.11.023#F6b": {"figure": "F6", "letter": "b", "tier": "A", "ocr_agrees": null, "definition": "comparison of peak ZT between different material composition [22,24,39,40]", "use": ["The $\\mathbf { M g } _ { 3 . 2 } \\mathbf { B i } _ { 1 . 4 } \\mathbf { S b } _ { 0 . 5 9 5 } \\mathbf { S e } _ { 0 . 0 0 5 }$ sample shows the highest room temperature $Z T$ of ${ \\sim } 0 . 8 2$ , which is comparable with $\\mathrm { n - B i } _ { 2 } \\mathrm { T e } _ { 3 }$ [8], and is significantly higher than that of Te/Se-doped sample in literatures [22,24,39,40], as shown in Fig. 6b."]}}, "assets_note": "images stripped for the repo, regenerate with taxonomy/embed_panels.py"}
