Repository: colpark/causalmat

# causalmat

This repo asks whether the MatMech multimodal causal-mechanism dataset can carry a benchmark of **foundation-model (FM) advantage**. That means tasks where an agent holding domain FM tools makes measurably better decisions than:
- the same agent holding only classical tools, and
- a fixed mechanical pipeline with no agent at all.

The reasoning must be grounded on measurements. The analysis follows the `fm-advantage-benchmark` skill (rev 2) and uses BioReason-on-KEGG as the reference construction.

- **Dataset:** MatMech, Liu et al., *Scientific Data* 13:269 (2026), https://doi.org/10.1038/s41597-026-06598-5
  - Data: https://doi.org/10.6084/m9.figshare.29815979 (v5, CC BY 4.0)

File: taxonomy/specs_v05/Journal_of_Materials_Science_&_Technology__j.jmst.2020.05.053.json
{"file": "Journal_of_Materials_Science_&_Technology__j.jmst.2020.05.053.html", "short": "Tensile deformation behavior and mechanical properties of a ", "journal": "Journal_of_Materials_Science_&_Technology", "year": null, "title": "Tensile deformation behavior and mechanical properties of a bulk cast Al0.9CoFeNi2 eutectic high-entropy alloy", "doi": "Journal_of_Materials_Science_&_Technology/j.jmst.2020.05.053", "lanes": [{"key": "micro", "label": "Microscopy: SEM, TEM", "sub": "foundation model in hand"}, {"key": "diff", "label": "Diffraction: XRD", "sub": "foundation model candidate"}, {"key": "classic", "label": "Classical tools", "sub": "collapsed to one node per state"}], "states": [{"id": "S0", "stage": "HYP", "title": "Hypothesis and design", "head": "Structural high-entropy alloys need strength and tensile ductility at once, and a castable bulk route rather than a laboratory arc-melted button. How the two eutectic phases divide the deformation, and how their dislocation substructures evolve with strain, has not been followed in a Cr-free eutectic HEA.", "detail": "Absorbed: f1 (HYP/need), f2 (HYP/gap), f3 (HYP/hypothesis), f4 (DES/base_system), f5 (DES/method), f6 (PRC/forming), f7 (PRC/stimulus). Premises: The AlCoCrFeNi2.1 eutectic HEA has the same FCC (L12) plus B2 dual-phase lamellar structure", "figs": [], "source": "f1, f2, f3, f4, f5, f6, f7"}, {"id": "S1", "stage": "STR", "title": "Structure state", "head": "The as-cast alloy is a dual-phase ordered FCC (L12) plus ordered BCC (B2) structure. A full eutectic cell morphology: a flat coarse band through the cell centre surrounded by regular two-phase lamellae 1-2 um wide.", "detail": "Absorbed: f8 (STR/phase/identity), f9 (STR/microstructure/shape), f12 (STR/defect/extended), f13 (STR/defect/extended), f14 (STR/defect/extended)", "figs": [], "source": "f8, f9, f12, f13, f14"}, {"id": "S2", "stage": "PRP", "title": "Property state and mechanisms", "head": "Yield strength 559 MPa, ultimate tensile strength 1005 MPa and 6.2% tensile elongation at room temperature. Work hardening runs in three stages and adds 446 MPa between yield and ultimate strength, which delays necking.", "detail": "Absorbed: f15 (PRP/value), f16 (PRP/value), f17 (PRP/behavior_class), f18 (MEC/pathway), f19 (MEC/pathway). Premises: The ordered FCC (L12) phase is the soft, ductile constituent and the B2 phase the hard, brittle one; Dislocations banked against a boundary generate a back stress that raises the stress needed for further slip; Planar dislocation configurations such as slip bands and coplanar arrays indicate a low stacking-fault energy and difficult cross slip", "figs": [], "source": "f15, f16, f17, f18, f19"}, {"id": "S4", "stage": "DSC", "title": "Conclusion", "head": "A bulk-cast Cr-free eutectic HEA reaches 1005 MPa with 6.2% elongation because its two lamellar phases yield in sequence and the soft phase hardens steadily", "detail": "Absorbed: f20 (DSC/conclusion)", "figs": [], "source": "f20"}], "nodes": [{"id": "M1", "lane": 0, "row": "S1", "line": 0, "title": "TEM:brightfield, F1", "tech": "TEM:brightfield", "figs": ["F1"], "panel": "10.1016/j.jmst.2020.05.053#F1c", "panel_ids": ["10.1016/j.jmst.2020.05.053#F1c"], "head": "TEM shows alternating bright and grey lamellae about 0.8-1.2 um wide separated by sharp dark boundaries", "solves": "A full eutectic cell morphology: a flat coarse band through the cell centre surrounded by regular two-phase lamellae 1-2 um wide", "op": "measure feature metric", "verdict": "shown", "source": "g4", "tech_source": "attrs", "note": "widths measured against the 0.5 um bar in the panel", "claims": ["f9"], "necessity": "necessary", "necessity_reason": "Only figure-backed support with image_support shown for f9 (g4)."}, {"id": "M2", "lane": 0, "row": "S1", "line": 1, "title": "TEM, F3, F5", "tech": "TEM", "figs": ["F3", "F5"], "panel": "10.1016/j.jmst.2020.05.053#F3a, 10.1016/j.jmst.2020.05.053#F3b, 10.1016/j.jmst.2020.05.053#F5a, 10.1016/j.jmst.2020.05.053#F5b", "panel_ids": ["10.1016/j.jmst.2020.05.053#F3a", "10.1016/j.jmst.2020.05.053#F3b", "10.1016/j.jmst.2020.05.053#F5a", "10.1016/j.jmst.2020.05.053#F5b"], "head": "One lamella is filled edge to edge with dense mottled dislocation contrast while the lamellae above and below it are featureless. Two circled dislocation outcrops sit on a field of mottled contrast crossed by faint linear traces.", "solves": "At 0.6% strain dislocations appear only in the FCC lamellae and bank up at the FCC/B2 boundaries; the B2 stays free of them", "op": "inspect local feature", "verdict": "partial", "source": "g8, g9, g12, g13", "tech_source": "attrs", "panel_conditions": [{"condition": "0.6% tensile strain", "source": "caption"}, {"condition": "0.6% tensile strain", "source": "caption"}, {"condition": "after tensile fracture, FCC (L12) phase", "source": "caption"}, {"condition": "after tensile fracture, B2 phase", "source": "caption"}], "note": "a discrete pile-up array is not resolvable in this mottled contrast; what the panel shows is that the contrast stops at the lamella boundary the text describes a single straight, parallel set; the panel shows two crossing families", "claims": ["f12", "f14"], "necessity": "redundant", "necessity_reason": "f12, f14 keeps shown support from g14 after removal."}, {"id": "M3", "lane": 0, "row": "S1", "line": 2, "title": "TEM, F4", "tech": "TEM", "figs": ["F4"], "panel": "10.1016/j.jmst.2020.05.053#F4a, 10.1016/j.jmst.2020.05.053#F4b, 10.1016/j.jmst.2020.05.053#F4c, 10.1016/j.jmst.2020.05.053#F4d, 10.1016/j.jmst.2020.05.053#F4e", "panel_ids": ["10.1016/j.jmst.2020.05.053#F4a", "10.1016/j.jmst.2020.05.053#F4b", "10.1016/j.jmst.2020.05.053#F4c", "10.1016/j.jmst.2020.05.053#F4d", "10.1016/j.jmst.2020.05.053#F4e"], "head": "Dark dislocation tangles line the lamella boundaries, a dark band runs along one lamella, and the interiors carry cell walls and intersecting dislocation lines", "solves": "At 1.5% the FCC dislocation density is much higher and carries slip bands, boundary pile-ups, intersections and networks; the B2 is still free", "op": "compare across conditions", "verdict": "shown", "source": "g10", "tech_source": "attrs", "panel_conditions": [{"condition": "1.5% tensile strain", "source": "caption"}], "note": "the in-panel labels read 'Dislocations pileup' on both (a) and (c), while the caption calls (a) 'dislocation configurations' and only (c) a pileup", "claims": ["f13"], "necessity": "necessary", "necessity_reason": "Only figure-backed support with image_support shown for f13 (g10)."}, {"id": "M4", "lane": 0, "row": "S1", "line": 3, "title": "TEM, F5", "tech": "TEM", "figs": ["F5"], "panel": "10.1016/j.jmst.2020.05.053#F5a, 10.1016/j.jmst.2020.05.053#F5b", "panel_ids": ["10.1016/j.jmst.2020.05.053#F5a", "10.1016/j.jmst.2020.05.053#F5b"], "head": "The two post-fracture panels are taken at 0.5 um and 0.2 um scale bars, so the claim that the FCC dislocation density exceeds the B2 one cannot be read from this pair", "solves": "After fracture the FCC holds dense Taylor lattices and dislocation walls, and straight dislocations have finally appeared in the B2 as well", "op": "cross check consistency", "verdict": "shown", "source": "g14", "tech_source": "attrs", "audit": true, "claims": ["f14"], "necessity": "corrective", "necessity_reason": "Changes support for S1: "}, {"id": "M5", "lane": 1, "row": "S1", "line": 4, "title": "XRD, F1", "tech": "XRD", "figs": ["F1"], "panel": "10.1016/j.jmst.2020.05.053#F1a", "panel_ids": ["10.1016/j.jmst.2020.05.053#F1a"], "head": "Marker sticks assign the pattern to L12 and B2, but only the three strong reflections near 44, 51 and 91 deg rise clearly above background", "solves": "The as-cast alloy is a dual-phase ordered FCC (L12) plus ordered BCC (B2) structure", "op": "assign features", "verdict": "partial", "source": "g1", "tech_source": "attrs", "note": "the L12 superlattice markers at about 24, 38, 57, 64, 75 and 96 deg and most B2 markers sit on a flat baseline, so the ordering is not resolved by this pattern; it is the SAED that carries it", "claims": ["f8"], "necessity": "redundant", "necessity_reason": "No member reaches image_support shown, and f8 keeps shown support from g2."}, {"id": "C6", "lane": 2, "row": "S1", "line": 5, "title": "TEM:SAED, F1", "tech": "TEM:SAED", "figs": ["F1"], "panel": "10.1016/j.jmst.2020.05.053#F1d, 10.1016/j.jmst.2020.05.053#F1e", "panel_ids": ["10.1016/j.jmst.2020.05.053#F1d", "10.1016/j.jmst.2020.05.053#F1e"], "head": "Lamella A indexes as FCC [011] and lamella B as BCC [011], with circled faint superlattice spots in both patterns", "solves": "The as-cast alloy is a dual-phase ordered FCC (L12) plus ordered BCC (B2) structure", "op": "assign features", "verdict": "shown", "source": "g2", "tech_source": "attrs", "panel_conditions": [{"condition": "(d) SAED of region A, (e) SAED of region B, both from the TEM view in (c)", "source": "caption"}], "detail": "g2: Lamella A indexes as FCC [011] and lamella B as BCC [011], with circled faint superlattice spots in both patterns", "claims": ["f8"], "necessity": "necessary", "necessity_reason": "Only figure-backed support with image_support shown for f8 (g2)."}, {"id": "C7", "lane": 2, "row": "S1", "line": 6, "title": "EBSD:phasemap, F1", "tech": "EBSD:phasemap", "figs": ["F1"], "panel": "10.1016/j.jmst.2020.05.053#F1b", "panel_ids": ["10.1016/j.jmst.2020.05.053#F1b"], "head": "The phase map is a fine interwoven two-colour eutectic with a coarser flat band running through the cell centre; the FCC colour covers clearly the larger area", "solves": "A full eutectic cell morphology: a flat coarse band through the cell centre surrounded by regular two-phase lamellae 1-2 um wide", "op": "assess spatial distribution", "verdict": "partial", "source": "g3", "tech_source": "attrs", "note": "the map legend reads step 0.5 um on a 252x264 grid, so a 1-2 um lamella is only two to four pixels wide and the 60/40 split is coarsely sampled", "detail": "g3: The phase map is a fine interwoven two-colour eutectic with a coarser flat band running through the cell centre; the FCC colour covers clearly the larger area", "claims": ["f9"], "necessity": "redundant", "necessity_reason": "No member reaches image_support shown, and f9 keeps shown support from g4."}, {"id": "M8", "lane": 0, "row": "S2", "line": 0, "title": "SEM, F2", "tech": "SEM", "figs": ["F2"], "panel": "10.1016/j.jmst.2020.05.053#F2c, 10.1016/j.jmst.2020.05.053#F2d", "panel_ids": ["10.1016/j.jmst.2020.05.053#F2c", "10.1016/j.jmst.2020.05.053#F2d"], "head": "The fracture surface is a mosaic of fan-shaped lamellar facets separated by raised tear ridges, with small voids strung along the lamellae", "solves": "Fracture is mixed: ductile tearing along the FCC lamellae with flat brittle-like facets on the B2 lamellae and voids on the phase boundaries", "op": "recognize signature", "verdict": "partial", "source": "g7", "tech_source": "attrs", "note": "the red squares, red arrows, chevrons and blue circle drawn on the high-magnification panel are not explained in the caption, so which features belong to the B2 phase cannot be read off the panel", "claims": ["f17"], "necessity": "decorative", "necessity_reason": "No member reaches image_support shown and f17 has no other figure-backed support."}, {"id": "M9", "lane": 0, "row": "S2", "line": 1, "title": "TEM, F4", "tech": "TEM", "figs": ["F4"], "panel": "10.1016/j.jmst.2020.05.053#F4a, 10.1016/j.jmst.2020.05.053#F4c, 10.1016/j.jmst.2020.05.053#F4d", "panel_ids": ["10.1016/j.jmst.2020.05.053#F4a", "10.1016/j.jmst.2020.05.053#F4c", "10.1016/j.jmst.2020.05.053#F4d"], "head": "The lamella interiors are filled with curved, tangled cell walls rather than the straight coplanar arrays that define planar slip", "solves": "Accumulating bands, networks and walls in the FCC hold the hardening rate up through stage II; when the boundary stress reaches the B2 yield strength the B2 gives way and stage III begins", "op": "recognize signature", "verdict": "shown", "source": "g11", "tech_source": "attrs", "note": "cell-like walls are the signature of wavy slip and easy cross slip, which cuts against the paper's low stacking-fault-energy, difficult-cross-slip reading of the same panels", "audit": true, "claims": ["f19"], "necessity": "corrective", "necessity_reason": "Changes support for S2: "}, {"id": "C10", "lane": 2, "row": "S2", "line": 2, "title": "MECH:tensile, F2", "tech": "MECH:tensile", "figs": ["F2"], "panel": "10.1016/j.jmst.2020.05.053#F2a", "panel_ids": ["10.1016/j.jmst.2020.05.053#F2a"], "head": "The engineering curve peaks near 1005 MPa at about 6.4% strain and drops vertically at 6.5%; the stress at the marked 0.6% strain is about 600 MPa", "solves": "Yield strength 559 MPa, ultimate tensile strength 1005 MPa and 6.2% tensile elongation at room temperature", "op": "read characteristic point, replot derived series", "verdict": "partial", "source": "g5", "tech_source": "attrs", "note": "the 0.2% offset construction that gives the quoted 559 MPa is not drawn on the panel; the arrows mark the 0.6% and 1.5% interruption strains", "detail": "g5: The engineering curve peaks near 1005 MPa at about 6.4% strain and drops vertically at 6.5%; the stress at the marked 0.6% strain is about 600 MPa", "claims": ["f15"], "necessity": "decorative", "necessity_reason": "No member reaches image_support shown and f15 has no other figure-backed support."}, {"id": "C11", "lane": 2, "row": "S2", "line": 3, "title": "DERIVED, F2", "tech": "DERIVED", "figs": ["F2"], "panel": "10.1016/j.jmst.2020.05.053#F2b", "panel_ids": ["10.1016/j.jmst.2020.05.053#F2b"], "head": "The hardening rate falls from 85 to about 14 GPa by a true strain of 0.009, declines slowly to about 5 GPa by 0.058, then drops through zero to about -10 GPa", "solves": "Work hardening runs in three stages and adds 446 MPa between yield and ultimate strength, which delays necking", "op": "read trend", "verdict": "shown", "source": "g6", "tech_source": "attrs", "note": "stage boundaries are the dashed lines drawn on the panel; the inset true-stress curve ends near 1080 MPa at a true strain of 0.06", "detail": "g6: The hardening rate falls from 85 to about 14 GPa by a true strain of 0.009, declines slowly to about 5 GPa by 0.058, then drops through zero to about -10 GPa", "claims": ["f16"], "necessity": "necessary", "necessity_reason": "Only figure-backed support with image_support shown for f16 (g6)."}, {"id": "C12", "lane": 2, "row": "S2", "line": 4, "title": "EDS:spectrum, SEM", "tech": "EDS:spectrum, SEM", "figs": [], "panel": "", "panel_ids": [], "head": "SEM-EDS gives the FCC lamellae rich in Fe and Co and the B2 lamellae rich in Al and Ni", "solves": "", "op": "", "verdict": null, "source": "g15", "tech_source": "attrs", "detail": "g15: SEM-EDS gives the FCC lamellae rich in Fe and Co and the B2 lamellae rich in Al and Ni", "claims": ["f17"], "necessity": "decorative", "necessity_reason": "No member reaches image_support shown and f17 has no other figure-backed support."}], "edges": [["S0", "S1", "realizes"], ["S1", "S2", "causes"], ["S0", "S2", "causes"], ["S2", "S4", "supports"]], "figs": {"F1": {"caption": "Fig. 1. (a) XRD pattern, (b) EBSD phase mapping and (c-e) TEM micrographs and SAED patterns. "}, "F2": {"caption": "Fig. 2. (a) Tensile stress-strain curve of the $\\mathsf { A l } _ { 0 . 9 } \\mathsf { C o F e N i } _ { 2 }$ EHEA, (b) true stress and strain hardening rate $\\left( { \\bf d } \\sigma / { \\bf d } \\varepsilon \\right)$ against true strain curves of the $\\mathsf { A l } _ { 0 . 9 } \\mathsf { C o F e N i } _ { 2 }$ EHEA and (c) low and (d) high magnification SEM images of the tensile fracture surface of"}, "F3": {"caption": "Fig. 3. TEM micrographs of the $\\mathsf { A l } _ { 0 . 9 } \\mathsf { C o F e N i } _ { 2 }$ alloy at a strain of $0 . 6 \\%$ during tensile deformation: (a) dislocation pileup and (b) dislocations configurations in the FCC $\\left( \\operatorname { L } 1 _ { 2 } \\right)$ ) phase. "}, "F4": {"caption": "Fig. 4. TEM micrographs of the $\\mathsf { A l } _ { 0 . 9 } \\mathsf { C o F e N i } _ { 2 }$ alloy at a strain of $1 . 5 \\ \\%$ during tensile deformation: (a) dislocations configurations in the FCC $\\left( \\operatorname { L } 1 _ { 2 } \\right)$ phase; (b) slip band; (c) dislocation pileup; (d) intersecting dislocation; (e) dislocation networks. "}, "F5": {"caption": "Fig. 5. TEM micrographs of the $\\mathsf { A l } _ { 0 . 9 } \\mathsf { C o F e N i } _ { 2 }$ alloy after tensile fracture: (a) dislocations configurations in the FCC $\\left( \\mathrm { L } 1 _ { 2 } \\right)$ ) phase; (b) dislocations configurations in the B2 phase "}}, "fm_critical": true, "panels": {"10.1016/j.jmst.2020.05.053#F1c": {"figure": "F1", "letter": "c", "tier": "A", "ocr_agrees": true, "definition": "TEM micrographs and SAED patterns", "use": ["The microstructures of the $\\mathsf { A l } _ { 0 . 9 } \\mathsf { C o F e N i } _ { 2 }$ EHEA are confirmed by the EBSD phase mapping and TEM-SAED (select area electron-beam diffraction) patterns, and the results are given in Fig. 1(b–e), respectively.", "Fig. 1(c–e) shows the TEM micrograph and the SAED patterns of the as-cast alloy."], "cues": ["micrograph", "scale bar 0.5μm"]}, "10.1016/j.jmst.2020.05.053#F3a": {"figure": "F3", "letter": "a", "tier": "A", "ocr_agrees": true, "definition": "dislocation pileup and", "use": ["At an initial deformation of $0 . 6 \\%$ , a number of dislocations occur in the soft FCC $\\left( \\mathrm { L } 1 _ { 2 } \\right)$ phase, while no obvious dislocations are observed in the hard/brittle B2 phase (see Fig. 3(a))."], "cues": ["micrograph", "scale bar 0.5μm"]}, "10.1016/j.jmst.2020.05.053#F3b": {"figure": "F3", "letter": "b", "tier": "A", "ocr_agrees": true, "definition": "dislocations configurations in the FCC $\\left( \\operatorname { L } 1 _ { 2 } \\right)$ ) phase", "use": ["As presented in Fig. 3(b), the FCC $\\left( \\operatorname { L } 1 _ { 2 } \\right)$ phase exhibited obvious planar deformation characteristics, such as the dislocation planar slip and dislocation outcrop (marked with a red circle)."], "cues": ["micrograph", "scale bar 0.2μm"]}, "10.1016/j.jmst.2020.05.053#F5a": {"figure": "F5", "letter": "a", "tier": "A", "ocr_agrees": true, "definition": "dislocations configurations in the FCC $\\left( \\mathrm { L } 1 _ { 2 } \\right)$ ) phase", "use": ["As shown in Fig. 5(a), the FCC $\\left( \\operatorname { L } 1 _ { 2 } \\right)$ phase exhibits a dense dislocation network arrangement formed by typical Taylor lattices, in which the parallel dislocation configuration is called the dislocation wall.", "At the same time, grain boundaries are known to constitute strong obstacles to the dislocation motion, resulting in the formation of dislocation pile-ups (denoted by the arrow in Fig. 5(a))."], "cues": ["micrograph", "scale bar 0.5um"]}, "10.1016/j.jmst.2020.05.053#F5b": {"figure": "F5", "letter": "b", "tier": "A", "ocr_agrees": false, "definition": "dislocations configurations in the B2 phase", "use": ["Thus, the straight and parallel dislocation morphology can be seen in the B2 phase at this deformation level, as shown in Fig. 5(b)."], "cues": ["micrograph", "scale bar 0.2μm"]}, "10.1016/j.jmst.2020.05.053#F4a": {"figure": "F4", "letter": "a", "tier": "A", "ocr_agrees": true, "definition": "dislocations configurations in the FCC $\\left( \\operatorname { L } 1 _ { 2 } \\right)$ phase", "use": ["As the deformation amount increases to ${ \\sim } 1 . 5 \\%$ , still no obvious dislocation are observed in the hard/brittle B2 phase, while the dislocations density is significantly increased in the FCC $\\left( \\operatorname { L } 1 _ { 2 } \\right)$ phase (shown in Fig. 4(a))."], "cues": ["micrograph", "scale bar 0.5 um"]}, "10.1016/j.jmst.2020.05.053#F4b": {"figure": "F4", "letter": "b", "tier": "A", "ocr_agrees": true, "definition": "slip band", "use": ["Meanwhile, some planar dislocation configurations, for instance, dislocation slip band (shown in Fig. 4(b)), dislocation build-up (presented in Fig. 4(c)), dislocation intersection (exhibited in Fig. 4(d)) dislocation networks (represented in Fig. 4(e)) are observed in the FCC $\\left( \\operatorname { L } 1 _ { 2 } \\right)$ phase."], "cues": ["micrograph", "scale bar 0.5μm"]}, "10.1016/j.jmst.2020.05.053#F4c": {"figure": "F4", "letter": "c", "tier": "A", "ocr_agrees": true, "definition": "dislocation pileup", "use": ["Meanwhile, some planar dislocation configurations, for instance, dislocation slip band (shown in Fig. 4(b)), dislocation build-up (presented in Fig. 4(c)), dislocation intersection (exhibited in Fig. 4(d)) dislocation networks (represented in Fig. 4(e)) are observed in the FCC $\\left( \\operatorname { L } 1 _ { 2 } \\right)$ phase."], "cues": ["micrograph", "scale bar 0.5 um"]}, "10.1016/j.jmst.2020.05.053#F4d": {"figure": "F4", "letter": "d", "tier": "A", "ocr_agrees": true, "definition": "intersecting dislocation", "use": ["Meanwhile, some planar dislocation configurations, for instance, dislocation slip band (shown in Fig. 4(b)), dislocation build-up (presented in Fig. 4(c)), dislocation intersection (exhibited in Fig. 4(d)) dislocation networks (represented in Fig. 4(e)) are observed in the FCC $\\left( \\operatorname { L } 1 _ { 2 } \\right)$ phase."], "cues": ["micrograph", "scale bar 0.2 μm"]}, "10.1016/j.jmst.2020.05.053#F4e": {"figure": "F4", "letter": "e", "tier": "A", "ocr_agrees": true, "definition": "dislocation networks", "use": ["Meanwhile, some planar dislocation configurations, for instance, dislocation slip band (shown in Fig. 4(b)), dislocation build-up (presented in Fig. 4(c)), dislocation intersection (exhibited in Fig. 4(d)) dislocation networks (represented in Fig. 4(e)) are observed in the FCC $\\left( \\operatorname { L } 1 _ { 2 } \\right)$ phase."], "cues": ["micrograph", "scale bar 0.2 μm"]}, "10.1016/j.jmst.2020.05.053#F1a": {"figure": "F1", "letter": "a", "tier": "A", "ocr_agrees": true, "definition": "XRD pattern", "use": ["Fig. 1(a) shows the XRD pattern of the bulk $\\mathsf { A l } _ { 0 . 9 } \\mathsf { C o F e N i } _ { 2 }$ EHEA."], "cues": ["XRD"]}, "10.1016/j.jmst.2020.05.053#F1d": {"figure": "F1", "letter": "d", "tier": "A", "ocr_agrees": true, "definition": "TEM micrographs and SAED patterns", "use": ["The microstructures of the $\\mathsf { A l } _ { 0 . 9 } \\mathsf { C o F e N i } _ { 2 }$ EHEA are confirmed by the EBSD phase mapping and TEM-SAED (select area electron-beam diffraction) patterns, and the results are given in Fig. 1(b–e), respectively.", "Fig. 1(c–e) shows the TEM micrograph and the SAED patterns of the as-cast alloy."]}, "10.1016/j.jmst.2020.05.053#F1e": {"figure": "F1", "letter": "e", "tier": "A", "ocr_agrees": true, "definition": "TEM micrographs and SAED patterns", "use": ["The microstructures of the $\\mathsf { A l } _ { 0 . 9 } \\mathsf { C o F e N i } _ { 2 }$ EHEA are confirmed by the EBSD phase mapping and TEM-SAED (select area electron-beam diffraction) patterns, and the results are given in Fig. 1(b–e), respectively.", "Fig. 1(c–e) shows the TEM micrograph and the SAED patterns of the as-cast alloy."]}, "10.1016/j.jmst.2020.05.053#F1b": {"figure": "F1", "letter": "b", "tier": "A", "ocr_agrees": true, "definition": "EBSD phase mapping and", "use": ["The microstructures of the $\\mathsf { A l } _ { 0 . 9 } \\mathsf { C o F e N i } _ { 2 }$ EHEA are confirmed by the EBSD phase mapping and TEM-SAED (select area electron-beam diffraction) patterns, and the results are given in Fig. 1(b–e), respectively.", "From Fig. 1(b), the $\\mathsf { A l } _ { 0 . 9 } \\mathsf { C o F e N i } _ { 2 }$ EHEA exhibits a full eutectic cell morphology."]}, "10.1016/j.jmst.2020.05.053#F2c": {"figure": "F2", "letter": "c", "tier": "A", "ocr_agrees": true, "definition": "low and", "use": ["In order to understand the excellent mechanical properties of the $\\mathsf { A l } _ { 0 . 9 } \\mathsf { C o F e N i } _ { 2 }$ EHEA, the fracture surface was observed by SEM (as shown in Fig. 2(c) and (d)).", "From Fig. 2(c), the fracture surface is mainly composed of the ductility tear edge and elongated groove microstructure, which is similar to the $\\mathsf { A l C o C r F e N i } _ { 2 . 1 }$ EHEA [25]."], "cues": ["micrograph", "scale bar 100um"]}, "10.1016/j.jmst.2020.05.053#F2d": {"figure": "F2", "letter": "d", "tier": "A", "ocr_agrees": true, "definition": "high magnification SEM images of the tensile fracture surface of the $\\mathsf { A l } _ { 0 . 9 } \\mathsf { C o F e N i } _ { 2 }$ EHEA at room temperature", "use": ["In order to further analyze the fracture model of the alloy, the high magnification SEM image of the fracture surfaces is shown in Fig. 2(d)."], "cues": ["micrograph", "scale bar 10μm"]}, "10.1016/j.jmst.2020.05.053#F2a": {"figure": "F2", "letter": "a", "tier": "A", "ocr_agrees": true, "definition": "Tensile stress-strain curve of the $\\mathsf { A l } _ { 0 . 9 } \\mathsf { C o F e N i } _ { 2 }$ EHEA", "use": ["Engineering tensile stress-strain curves of the $\\mathsf { A l } _ { 0 . 9 } \\mathsf { C o F e N i } _ { 2 }$ EHEA are presented in Fig. 2(a)."], "cues": ["mechanical"]}, "10.1016/j.jmst.2020.05.053#F2b": {"figure": "F2", "letter": "b", "tier": "A", "ocr_agrees": false, "definition": "true stress and strain hardening rate $\\left( { \\bf d } \\sigma / { \\bf d } \\varepsilon \\right)$ against true strain curves of the $\\mathsf { A l } _ { 0 . 9 } \\mathsf { C o F e N i } _ { 2 }$ EHEA and", "use": ["Moreover, the true stress and strain hardening rate $( { \\mathrm { d } } \\sigma / { \\mathrm { d } } \\varepsilon )$ against true strain curves are given in the Fig. 2(b)."], "cues": ["mechanical"]}}, "assets_note": "images stripped for the repo, regenerate with taxonomy/embed_panels.py"}

File: taxonomy/specs_v05/Journal_of_Materials_Science_&_Technology__j.jmst.2021.11.055.json
{"file": "Journal_of_Materials_Science_&_Technology__j.jmst.2021.11.055.html", "short": "Cu clusters immobilized on Cd-defective cadmium sulfide nano", "journal": "Journal_of_Materials_Science_&_Technology", "year": null, "title": "Cu clusters immobilized on Cd-defective cadmium sulfide nano-rods towards photocatalytic CO2 reduction", "doi": "Journal_of_Materials_Science_&_Technology/j.jmst.2021.11.055", "lanes": [{"key": "micro", "label": "Microscopy: SEM, TEM", "sub": "foundation model in hand"}, {"key": "diff", "label": "Diffraction: XRD", "sub": "foundation model candidate"}, {"key": "spec", "label": "Spectroscopy: XAS", "sub": "foundation model candidate"}, {"key": "classic", "label": "Classical tools", "sub": "collapsed to one node per state"}], "states": [{"id": "S0", "stage": "HYP", "title": "Hypothesis and design", "head": "Metal clusters normally need protecting ligands, which then block the sites that would do the chemistry. Cation vacancies at a sulfide edge should trap bare metal clusters and hold them there without ligands.", "detail": "Absorbed: n2 (HYP/gap), n3 (HYP/hypothesis), n4 (DES/base_system), n5 (DES/modification), n6 (DES/route), n7 (DES/variable_sweep), n8 (PRC/synthesis), n9 (PRC/treatment), n10 (PRC/synthesis)", "figs": [], "source": "n2, n3, n4, n5, n6, n7, n8, n9, n10"}, {"id": "S1", "stage": "STR", "title": "Structure state", "head": "Rods 100-300 nm long, sharpened at the edges after treatment. Cd vacancies line the edges of the nanorods.", "detail": "Absorbed: n11 (STR/microstructure/shape), n12 (STR/defect/point), n13 (STR/microstructure/distribution), n14 (STR/interface). Premises: Cu K-edge shoulders at 8980.9, 8982.1 and 8986.4 eV mark metallic Cu, Cu(1+) and Cu(2+); Cu-S bonding is reported to put the wavelet intensity maximum near 4.9 inverse angstrom", "figs": [], "source": "n11, n12, n13, n14"}, {"id": "S2", "stage": "PRP", "title": "Property state and mechanisms", "head": "The Cu-S interface pulls electron density off the sulfide, and the resulting internal field drives photoelectrons onto the clusters. Cd and S core levels shift up in binding energy and the carrier lifetime lengthens from 1.00 to 1.14 ns.", "detail": "Absorbed: n15 (MEC/pathway), n16 (PRP/descriptor), n17 (PRP/value), n18 (MEC/identification). Premises: Spin-polarised DFT on a 38-atom Cu cluster at a vacancy on the defective CdS (100) surface", "figs": [], "source": "n15, n16, n17, n18"}, {"id": "S3", "stage": "PRF", "title": "Performance state", "head": "CO yield of 38.3 umol/g in 5 h, an average 7.7 umol/g/h, with no sacrificial agent. Turnover number 94.4 at 81.1% CO selectivity, against 54.4 at 72.2% for the bare rods", "detail": "Absorbed: n19 (PRF/service_capability), n20 (PRF/figure_of_merit)", "figs": [], "source": "n19, n20"}, {"id": "S4", "stage": "DSC", "title": "Conclusion", "head": "Cd vacancies immobilise ligand-free Cu clusters that both bind and activate CO2 and drain the photoelectrons", "detail": "Absorbed: n21 (DSC/conclusion)", "figs": [], "source": "n21"}], "nodes": [{"id": "M1", "lane": 0, "row": "S1", "line": 0, "title": "SEM, TEM:HRTEM, F1", "tech": "SEM, TEM:HRTEM", "figs": ["F1"], "panel": "10.1016/j.jmst.2021.11.055#F1a, 10.1016/j.jmst.2021.11.055#F1b", "panel_ids": ["10.1016/j.jmst.2021.11.055#F1a", "10.1016/j.jmst.2021.11.055#F1b"], "head": "SEM shows straight rods 100-300 nm long; HRTEM shows one rod with 0.36 nm (100) fringes and a ragged, marked edge", "solves": "Rods 100-300 nm long, sharpened at the edges after treatment", "op": "inspect local feature", "verdict": "shown", "source": "o1", "tech_source": "attrs", "note": "scale bars 200 nm (F1a) and 20 nm (F1b), both OCR cues; the dashed red lines in F1b mark where the edge has been eaten back", "claims": ["n11"], "necessity": "necessary", "necessity_reason": "Only figure-backed support with image_support shown for n11 (o1)."}, {"id": "M2", "lane": 0, "row": "S1", "line": 1, "title": "TEM:HAADF, F1", "tech": "TEM:HAADF", "figs": ["F1"], "panel": "10.1016/j.jmst.2021.11.055#F1c, 10.1016/j.jmst.2021.11.055#F1d", "panel_ids": ["10.1016/j.jmst.2021.11.055#F1c", "10.1016/j.jmst.2021.11.055#F1d"], "head": "AC HAADF-STEM: atom columns are missing along the marked rod edge, against an ordered lattice in the interior", "solves": "Cd vacancies line the edges of the nanorods", "op": "inspect local feature", "verdict": "partial", "source": "o2", "tech_source": "attrs", "note": "F1c carries a drawn vacancy model as an inset rather than an image of vacancies; in F1d the vacancies are marked by dashed arrows and the missing columns are at the contrast limit", "claims": ["n12"], "necessity": "decorative", "necessity_reason": "No member reaches image_support shown and n12 has no other figure-backed support."}, {"id": "M3", "lane": 0, "row": "S1", "line": 2, "title": "EDS:linescan, TEM:HAADF, F1", "tech": "EDS:linescan, TEM:HAADF", "figs": ["F1"], "panel": "10.1016/j.jmst.2021.11.055#F1e, 10.1016/j.jmst.2021.11.055#F1h", "panel_ids": ["10.1016/j.jmst.2021.11.055#F1e", "10.1016/j.jmst.2021.11.055#F1h"], "head": "The zoom of region 1 resolves 0.36 nm CdS (100) fringes beside an outlined patch of 0.22 nm fringes labelled Cu (111)", "solves": "Cu clusters of 1.6-3.2 nm sit on those edge vacancies rather than anywhere on the rod", "op": "measure feature metric, register colocated views", "verdict": "shown", "source": "o3", "tech_source": "attrs", "note": "spacings come from the line-1 and line-2 profiles in F1h, marked 0.36 and 0.22 nm; the 0.22 nm patch is a lattice, not a disordered cluster, which is what makes it hard to square with the EXAFS", "claims": ["n13"], "necessity": "necessary", "necessity_reason": "Only figure-backed support with image_support shown for n13 (o3)."}, {"id": "M4", "lane": 2, "row": "S1", "line": 3, "title": "XAS:EXAFS, XAS:XANES, F2", "tech": "XAS:EXAFS, XAS:XANES", "figs": ["F2"], "panel": "10.1016/j.jmst.2021.11.055#F2a, 10.1016/j.jmst.2021.11.055#F2b", "panel_ids": ["10.1016/j.jmst.2021.11.055#F2a", "10.1016/j.jmst.2021.11.055#F2b"], "head": "The CuCR SCC absorption edge and white line sit between the Cu2O and CuO reference curves and well above Cu foil. CuCR SCC shows one FT peak near 1.5 A and nothing at the 2.2 A where the Cu foil shell dominates", "solves": "The clusters bond through Cu-S at 1.54 A with no Cu-Cu shell, leaving the Cu cationic between Cu(1+) and Cu(2+)", "op": "compare with reference value", "verdict": "partial", "source": "o5, o6", "tech_source": "attrs", "note": "judged from the shaded 8975-8990 eV window and its inset in F2a; in the inset the sample curve rises close to Cu2O rather than midway, so 'between' is the weaker reading read from F2b; the Cu foil trace is scaled by 0.5, and CuO also has a first shell near 1.5 A, so the peak alone does not distinguish Cu-S from Cu-O", "claims": ["n14"], "necessity": "necessary", "necessity_reason": "Only figure-backed support with image_support shown for n14 (o6)."}, {"id": "C5", "lane": 3, "row": "S2", "line": 0, "title": "PL:timeresolved, XPS, F5", "tech": "PL:timeresolved, XPS", "figs": ["F5"], "panel": "10.1016/j.jmst.2021.11.055#F5a, 10.1016/j.jmst.2021.11.055#F5b, 10.1016/j.jmst.2021.11.055#F5d, 10.1016/j.jmst.2021.11.055#F5e, 10.1016/j.jmst.2021.11.055#F5f", "panel_ids": ["10.1016/j.jmst.2021.11.055#F5a", "10.1016/j.jmst.2021.11.055#F5b", "10.1016/j.jmst.2021.11.055#F5d", "10.1016/j.jmst.2021.11.055#F5e", "10.1016/j.jmst.2021.11.055#F5f"], "head": "Cd 3d and S 2p both move about 0.8 eV to higher binding energy when the Cu clusters are present. Single-exponential PL lifetimes are 1.14, 1.07 and 1.00 ns for CuCR SCC, CR-H and CR", "solves": "Cd and S core levels shift up in binding energy and the carrier lifetime lengthens from 1.00 to 1.14 ns", "op": "compare across conditions, fit model", "verdict": "partial", "source": "o7, o8", "tech_source": "attrs", "note": "shifts read between the dotted guide lines in F5a and F5b; the CuCR SCC S 2p envelope is also noticeably broader lifetimes and chi-squared are printed on F5d, F5e and F5f; the three decay curves look alike by eye and the fits start only at 5 ns, so a 14% spread is near what the data can carry", "detail": "o7: Cd 3d and S 2p both move about 0.8 eV to higher binding energy when the Cu clusters are present; o8: Single-exponential PL lifetimes are 1.14, 1.07 and 1.00 ns for CuCR SCC, CR-H and CR", "claims": ["n16"], "necessity": "necessary", "necessity_reason": "Only figure-backed support with image_support shown for n16 (o7)."}, {"id": "C6", "lane": 3, "row": "S2", "line": 1, "title": "DERIVED, PHYS:surfacearea, F5", "tech": "DERIVED, PHYS:surfacearea", "figs": ["F5"], "panel": "10.1016/j.jmst.2021.11.055#F5h", "panel_ids": ["10.1016/j.jmst.2021.11.055#F5h"], "head": "Isosteric heat starts at 25.4 kJ/mol for CuCR SCC against 8.9 for CR, then falls below it beyond ~0.075 mmol/g", "solves": "CO2 binds far more strongly at low coverage: isosteric heat 25.4 against 8.9 kJ/mol", "op": "compare across conditions", "verdict": "shown", "source": "o9", "tech_source": "attrs", "note": "read from F5h. CuCR SCC starts at ~25.4 kJ/mol at the lowest uptake against ~8.9 for CR, the two cross near 0.072 mmol/g, CuCR SCC bottoms out near 3.0 kJ/mol at 0.105 mmol/g and then climbs back through the CR curve at about 0.125, reaching ~11.5 at 0.145. CR falls only from 8.9 to a shallow minimum of ~4.3 and back to ~4.6. So the Cu catalyst is the weaker binder only over a middle window, not at every uptake above the crossing.", "detail": "o9: Isosteric heat starts at 25.4 kJ/mol for CuCR SCC against 8.9 for CR, then falls below it beyond ~0.075 mmol/g", "claims": ["n17"], "necessity": "necessary", "necessity_reason": "Only figure-backed support with image_support shown for n17 (o9)."}, {"id": "C7", "lane": 3, "row": "S2", "line": 2, "title": "IR:DRIFTS, F4", "tech": "IR:DRIFTS", "figs": ["F4"], "panel": "10.1016/j.jmst.2021.11.055#F4a, 10.1016/j.jmst.2021.11.055#F4d", "panel_ids": ["10.1016/j.jmst.2021.11.055#F4a", "10.1016/j.jmst.2021.11.055#F4d"], "head": "Under light the carbonate bands at 1310, 1380 and 1553 fade while the 1691 CO2- band and the formate bands grow", "solves": "The route runs through an activated CO2- intermediate: carbonates give way to formate and the formate is consumed to CO", "op": "compare across conditions", "verdict": "shown", "source": "o13", "tech_source": "attrs", "panel_conditions": [{"condition": "CO2 + H2O mixed gas, dark for 0-60 min then Xe lamp to 120 min", "source": "caption"}], "note": "the dark traces at the bottom of F4a carry the strongest carbonate bands; the 3D waterfall F4d shows the same species rising and falling over 0-120 min", "detail": "o13: Under light the carbonate bands at 1310, 1380 and 1553 fade while the 1691 CO2- band and the formate bands grow", "claims": ["n18"], "necessity": "necessary", "necessity_reason": "Only figure-backed support with image_support shown for n18 (o13)."}, {"id": "C8", "lane": 3, "row": "S3", "line": 0, "title": "ECHEM, ECHEM:galvanostatic, F3", "tech": "ECHEM, ECHEM:galvanostatic", "figs": ["F3"], "panel": "10.1016/j.jmst.2021.11.055#F3a, 10.1016/j.jmst.2021.11.055#F3c, 10.1016/j.jmst.2021.11.055#F3f", "panel_ids": ["10.1016/j.jmst.2021.11.055#F3a", "10.1016/j.jmst.2021.11.055#F3c", "10.1016/j.jmst.2021.11.055#F3f"], "head": "CO reaches 38.3, 19.6 and 17.5 umol/g at 5 h, i.e. average rates of 7.65, 3.9 and 3.5 umol/g/h.", "solves": "CO yield of 38.3 umol/g in 5 h, an average 7.7 umol/g/h, with no sacrificial agent", "op": "compare across conditions, replot derived series", "verdict": "partial", "source": "o10, o12", "tech_source": "attrs", "note": "bar heights read from F3a and F3c; the same catalyst also gives the highest CH4 (2.23 against 1.88 and 1.62 umol/g), so the selectivity gain is modest endpoint values read from F3f; CR loses 19.6 to 17.5 and CR-H 17.5 to 14 over the same three cycles, so CuCR SCC is not more stable in relative terms", "detail": "o10: CO reaches 38.3, 19.6 and 17.5 umol/g at 5 h, i.e. average rates of 7.65, 3.9 and 3.5 umol/g/h; o12: Across three 5 h cycles the CO yield falls 38.3, 36.5, 33.5 umol/g, a relative loss like the controls", "claims": ["n19"], "necessity": "necessary", "necessity_reason": "Only figure-backed support with image_support shown for n19 (o10)."}, {"id": "C9", "lane": 3, "row": "S3", "line": 1, "title": "ECHEM, F3", "tech": "ECHEM", "figs": ["F3"], "panel": "10.1016/j.jmst.2021.11.055#F3e", "panel_ids": ["10.1016/j.jmst.2021.11.055#F3e"], "head": "TON and CO selectivity are 94.4 and 81.1% for CuCR SCC against 54.4 and 72.2% for CR, 48.1 and 72.6% for CR-H", "solves": "Turnover number 94.4 at 81.1% CO selectivity, against 54.4 at 72.2% for the bare rods", "op": "read characteristic point", "verdict": "shown", "source": "o11", "tech_source": "attrs", "note": "values printed on F3e; the selectivity axis spans only 0-100% so the 9-point gain is a small step on the plot", "detail": "o11: TON and CO selectivity are 94.4 and 81.1% for CuCR SCC against 54.4 and 72.2% for CR, 48.1 and 72.6% for CR-H", "claims": ["n20"], "necessity": "necessary", "necessity_reason": "Only figure-backed support with image_support shown for n20 (o11)."}], "edges": [["S0", "S1", "produces"], ["S1", "S2", "supports"], ["S2", "S3", "causes"], ["S3", "S4", "supports"], ["S2", "S4", "supports"]], "figs": {"F1": {"caption": "Fig. 1. Structural characterizations. (a) SEM image of CR. (b) HRTEM and (c, d) AC HAADF-STEM images of $\\mathrm { c u C R }$ SCC. (e) Partially zoomed-in image of the selected region 1 in (d). (f) Corresponding fast Fourier transform pattern of the selected region 2 in (d). Scale bars, 2 $1 / \\mathrm { n m } .$ (g) EDS mapping of CuCR SCC. (h) Corresponding intensity profiles along lines 1 and 2 "}, "F2": {"caption": "Fig. 2. Atomic structure and coordination state analysis. (a) Normalized Cu $K .$ -edge XANES and (b) Fourier-transformed EXAFS spectra of CuCR SCC with Cu foil, $\\mathrm { C u } _ { 2 } \\mathrm { O }$ and CuO as references. Wavelet transform contour plots of (c) CuCR SCC and (d) Cu foil. (e) Schematic illustration for the Cd vacancies formed by annealing treatment on protonated CdS nanorods (left"}, "F3": {"caption": "Fig. 3. Photocatalytic performance of ${ \\mathrm { C O } } _ { 2 }$ reduction. Photocatalytic performance for (a) CO and (b) $\\mathrm { C H } _ { 4 }$ generation of CuCR SCC, CR and CR-H during the reaction proceed upon illumination for $5 \\mathrm { ~ h ~ }$ (c) The average rate of CO and $\\mathrm { C H } _ { 4 }$ generation of as-synthesized samples with reaction proceeds for $5 \\ \\mathrm { h } ."}, "F4": {"caption": "Fig. 4. In situ DRIFTS analysis. (a–c) The in situ DRIFTS spectra of CuCR SCC. The characteristic infrared peaks are highlighted after the introduction of mixed gas $( \\mathsf C 0 _ { 2 } + \\mathsf H _ { 2 } 0 )$ under dark and Xenon lamp irradiation in the wavenumber ranges of $7 0 0 { - } 3 9 0 0 ~ \\mathrm { c m } ^ { - 1 }$ . (d) Three-dimensional visualization for the dynamically adsorbed surf"}, "F5": {"caption": "Fig. 5. Charge carrier dynamics analysis. High resolution XPS spectra for (a) Cd 3d and (b) $S ~ 2 p$ of CuCR SCC and CR. (c) High resolution XPS spectra for $\\mathtt { C u } 2 p$ of CuCR SCC and CuCR-L SCC. (d-f) Time-resolved transient PL decay curves (the fitted curves indicated as black lines) of (d) CuCR SCC, (e) CR-H and (f) CR (Excitation wavelength of $3 7 0 \\ \\mathrm { n m }$ ). (g) Schem"}}, "fm_critical": true, "panels": {"10.1016/j.jmst.2021.11.055#F1a": {"figure": "F1", "letter": "a", "tier": "A", "ocr_agrees": null, "definition": "SEM image of CR", "use": ["Scanning electron microscopy (SEM) images reveal three-dimensional rod structures of CR with a size regime of $1 0 0 { - } 3 0 0 \\ \\mathrm { ~ n m }$ in length (Figs. 1(a) and S2)."], "cues": ["micrograph", "scale bar 200nm"]}, "10.1016/j.jmst.2021.11.055#F1b": {"figure": "F1", "letter": "b", "tier": "A", "ocr_agrees": null, "definition": "HRTEM and", "use": ["Transmission electron microscopy (TEM) images show the uniform rod structures of CuCR SCC with sharpened edges (Figs. 1(b) and $S 3 ( \\mathsf { a } , \\mathsf { b } ) )$ , which are slightly different from the as-obtained CR.", "High-resolution transmission electron microscopy (HRTEM) image presents the crystallinity of $\\mathtt { C u C R }$ SCC with crystal lattice fringes corresponding well to the (1 0 0) lattice plane of CdS (Fig. 1(b, c))."], "cues": ["micrograph", "scale bar 20nm"]}, "10.1016/j.jmst.2021.11.055#F1c": {"figure": "F1", "letter": "c", "tier": "A", "ocr_agrees": null, "definition": "AC HAADF-STEM images of $\\mathrm { c u C R }$ SCC", "use": ["High-resolution transmission electron microscopy (HRTEM) image presents the crystallinity of $\\mathtt { C u C R }$ SCC with crystal lattice fringes corresponding well to the (1 0 0) lattice plane of CdS (Fig. 1(b, c))."], "cues": ["micrograph", "scale bar 036nm"]}, "10.1016/j.jmst.2021.11.055#F1d": {"figure": "F1", "letter": "d", "tier": "A", "ocr_agrees": null, "definition": "AC HAADF-STEM images of $\\mathrm { c u C R }$ SCC Scale bars, 2 $1 / \\mathrm { n m } .$", "use": ["As shown in Figs. 1(d) and S3(c), the aberrationcorrected high-angle annular dark-field scanning TEM (AC HAADFSTEM) present the local Cd atoms (marked with red lines) missing at the edge of CdS nano-rod, which could be the hubs for stabilization of ultrasmall Cu clusters as shown in Figs. 1(d) and S4.", "The enlarged image from region 1 (yellow frame) in Fig. 1(d) presents to highlight spatiallyresolved structure information for CuCR SCC (Fig. 1(e)).", "Cu clusters are well surrounded by local vacancies at the edge of CdS nanorods (white circle in Fig. 1(e)) Fig. 1.(f) shows the corresponding fast Fourier transform pattern of the selected region 2 (red frame in Fig. 1(d)), where the lattice planes of (100), (103) and (203) for CdS are clearly observed."], "cues": ["micrograph", "scale bar 5nm"]}, "10.1016/j.jmst.2021.11.055#F1e": {"figure": "F1", "letter": "e", "tier": "A", "ocr_agrees": null, "definition": "Partially zoomed-in image of the selected region 1 in", "use": ["The enlarged image from region 1 (yellow frame) in Fig. 1(d) presents to highlight spatiallyresolved structure information for CuCR SCC (Fig. 1(e)).", "Cu clusters are well surrounded by local vacancies at the edge of CdS nanorods (white circle in Fig. 1(e)) Fig. 1.(f) shows the corresponding fast Fourier transform pattern of the selected region 2 (red frame in Fig. 1(d)), where the lattice planes of (100), (103) and (203) for CdS are clearly observed.", "The intensity profiles along the lines labeled 1 and 2 in Fig. 1(e) show the crystal lattice fringes of Cu clusters are smaller as compared with that of CdS (Fig. 1(h))."]}, "10.1016/j.jmst.2021.11.055#F1h": {"figure": "F1", "letter": "h", "tier": "A", "ocr_agrees": null, "definition": "Corresponding intensity profiles along lines 1 and 2 in", "use": ["The intensity profiles along the lines labeled 1 and 2 in Fig. 1(e) show the crystal lattice fringes of Cu clusters are smaller as compared with that of CdS (Fig. 1(h))."], "cues": ["micrograph", "scale bar 0.36nm"]}, "10.1016/j.jmst.2021.11.055#F2a": {"figure": "F2", "letter": "a", "tier": "A", "ocr_agrees": true, "definition": "Normalized Cu $K .$ -edge XANES and", "use": ["As revealed by X-ray absorption near-edge structure (XANES) spectrum of Cu K-edge (Fig. 2(a)), the typical shoulders at 8980.9, 8982.1, and 8986.4 eV correspond to the characteristics of Cu foil, ${ \\mathrm { C u ^ { 1 + } } }$ , and $\\mathsf { C u } ^ { 2 + }$ , respectively [14]."]}, "10.1016/j.jmst.2021.11.055#F2b": {"figure": "F2", "letter": "b", "tier": "A", "ocr_agrees": true, "definition": "Fourier-transformed EXAFS spectra of CuCR SCC with Cu foil, $\\mathrm { C u } _ { 2 } \\mathrm { O }$ and CuO as references. Wavelet transform contour plots of", "use": ["The Fourier-transformed extended X-ray absorption fine structure (EXAFS) spectra (Fig. 2(b)) shows that the first coordination shell of CuCR SCC displayed at $1 . 5 4 \\mathring { \\mathsf { A } }$ in $R \\cdot$ -space, which is significantly shorter than that of Cu foil (Cu-Cu bonds at $2 . 2 0 \\ \\mathring { \\mathsf { A } } $ , indicating the absence of $\\mathtt { C u }$ particles in CuCR SCC."]}, "10.1016/j.jmst.2021.11.055#F5a": {"figure": "F5", "letter": "a", "tier": "A", "ocr_agrees": true, "definition": "Cd 3d and", "use": [], "cues": ["XPS"]}, "10.1016/j.jmst.2021.11.055#F5b": {"figure": "F5", "letter": "b", "tier": "A", "ocr_agrees": null, "definition": "$S ~ 2 p$ of CuCR SCC and CR", "use": [], "cues": ["XPS"]}, "10.1016/j.jmst.2021.11.055#F5d": {"figure": "F5", "letter": "d", "tier": "A", "ocr_agrees": true, "definition": "Time-resolved transient PL decay curves (the fitted curves indicated as black lines) of CuCR SCC", "use": []}, "10.1016/j.jmst.2021.11.055#F5e": {"figure": "F5", "letter": "e", "tier": "A", "ocr_agrees": true, "definition": "Time-resolved transient PL decay curves (the fitted curves indicated as black lines) of CR-H and", "use": []}, "10.1016/j.jmst.2021.11.055#F5f": {"figure": "F5", "letter": "f", "tier": "A", "ocr_agrees": true, "definition": "Time-resolved transient PL decay curves (the fitted curves indicated as black lines) of CR (Excitation wavelength of $3 7 0 \\ \\mathrm { n m }$ )", "use": []}, "10.1016/j.jmst.2021.11.055#F5h": {"figure": "F5", "letter": "h", "tier": "A", "ocr_agrees": true, "definition": "The calculated isosteric heat (Qst) for ${ \\mathrm { C O } } _ { 2 }$ adsorption of CuCR SCC and CR", "use": ["This effective ${ \\mathrm { C O } } _ { 2 }$ adsorption across CuCR SCC was also verified through the calculated isosteric heat, which is consistent with experimental results (Fig. 5(h))."]}, "10.1016/j.jmst.2021.11.055#F4a": {"figure": "F4", "letter": "a", "tier": "A", "ocr_agrees": true, "definition": "The in situ DRIFTS spectra of CuCR SCC. The characteristic infrared peaks are highlighted after the introduction of mixed gas $( \\mathsf C 0 _ { 2 } + \\mathsf H _ { 2 } 0 )$ under dark and Xenon lamp irradiation in the wavenumber ranges of $7 0 0 { - } 3 9 0 0 ~ \\mathrm { c m } ^ { - 1 }$", "use": ["As revealed by the in situ diffuse reflectance infrared Fourier transform spectroscopy (DRIFTS) with several positive and negative singals in Fig. 4(a–c), the ${ \\mathsf { C O } } _ { 2 }$ conversion intermediates are of formation and consumption during the photocatalytic period with monitoring the time-dependent changes of adsorbed species surface.", "In the dark $\\mathrm { ( 0 { - } 6 0 ~ m i n ) }$ , the characteristic species of bidentate carbonate $\\left( \\mathsf { b - C O } _ { 3 } \\mathsf { ^ { 2 - } } \\right.$ , $1 5 5 3 ~ \\mathrm { c m } ^ { - 1 }$ for asymmetric ${ \\mathrm { C O } } _ { 3 }$ stretching vibration $\\left( \\nu _ { \\mathsf { a s } } ( \\mathsf { C O } _ { 3 } ) \\right)$ , and $1 3 1 0 ~ \\mathrm { c m } ^ { - 1 }$ ), and monodentate carbonate $( \\mathrm { m } { - } \\mathrm { C O _ { 3 } } ^ { 2 - } , 1 0 3 0 { - } 1 1 4 0 \\ \\mathrm { c m } ^ { - 1 }$ , and $1 3 8 0 ~ \\mathrm { c m } ^ { - 1 }$ ) are both detected for CuCR SCC (Fig. 4(a)) and CR-H (Fig."], "cues": ["FTIR"]}, "10.1016/j.jmst.2021.11.055#F4d": {"figure": "F4", "letter": "d", "tier": "A", "ocr_agrees": true, "definition": "Three-dimensional visualization for the dynamically adsorbed surface species and ${ \\mathrm { C O } } _ { 2 }$ conversion intermediates during the photocatalytic period", "use": ["By contrast with CR-H, CuCR SCC has presented markedly the characteristic infrared signal for carboxylate species $( \\mathsf { C O } _ { 2 } - )$ at the beginning of a dark environment $( 0 -$ $6 0 \\ \\operatorname* { m i n } _ { . }$ ) (Fig. 4(d))."], "cues": ["FTIR"]}, "10.1016/j.jmst.2021.11.055#F3a": {"figure": "F3", "letter": "a", "tier": "A", "ocr_agrees": true, "definition": "CO and", "use": ["Fig. 3(a, b) shows that the photocatalytic performance of CO and $\\mathrm { C H } _ { 4 }$ generation over CuCR SCC is better in compared with those of CR and CR-H during the reaction proceeds."]}, "10.1016/j.jmst.2021.11.055#F3c": {"figure": "F3", "letter": "c", "tier": "A", "ocr_agrees": null, "definition": "The average rate of CO and $\\mathrm { C H } _ { 4 }$ generation of as-synthesized samples with reaction proceeds for $5 \\ \\mathrm { h } .$", "use": ["As exhibited in Fig. 3(c), the average production rate of CO for CuCR SCC achieves up to $7 . 7 ~ \\mu \\mathrm { m o l } ~ \\mathrm { g } ^ { - 1 }$ $\\mathrm { h } ^ { - 1 }$ without adding any sacrificial agents, which is over 2 times higher than that of CR $( 3 . 9 ~ \\mu \\mathrm { m o l } ~ \\mathrm { g } ^ { - 1 } ~ \\mathrm { h } ^ { - 1 } )$ and CR-H $3 . 5 ~ \\mu \\mathrm { m o l } ~ \\mathrm { g } ^ { - 1 }$ $\\mathrm { h } ^ { - 1 }$ )."]}, "10.1016/j.jmst.2021.11.055#F3f": {"figure": "F3", "letter": "f", "tier": "A", "ocr_agrees": true, "definition": "Photocatalytic stability for CO production of CuCR SCC, CR and CR-H", "use": ["Besides, there is a comparable photocatalytic CO evolution rate of CuCR SCC after 3 cycling tests with CR and CR-H as a comparison (Fig. 3(f)), indicating the excellent photostability of Cu clusters in CuCR SCC."]}, "10.1016/j.jmst.2021.11.055#F3e": {"figure": "F3", "letter": "e", "tier": "A", "ocr_agrees": null, "definition": "selectivity for CO of CuCR SCC, CR and CR-H", "use": ["In addition, the turnover number (TON) of $\\mathsf { C u C R \\ S C C }$ is estimated to be 94.4 with CO selectivity of $8 1 . 1 \\%$ after light irradiation for $5 \\textrm { h }$ , higher than that of CR (TON at 54.4 with CO selectivity of $7 2 . 2 \\%$ and CR-H (TON at 48.1 with CO selectivity of $7 2 . 6 \\% )$ (Fig. 3(d,e)), which indicates the competitive intermediates are favorable for CO production over CuCR SCC."]}}, "assets_note": "images stripped for the repo, regenerate with taxonomy/embed_panels.py"}
