Repository: colpark/causalmat

# causalmat

This repo asks whether the MatMech multimodal causal-mechanism dataset can carry a benchmark of **foundation-model (FM) advantage**. That means tasks where an agent holding domain FM tools makes measurably better decisions than:
- the same agent holding only classical tools, and
- a fixed mechanical pipeline with no agent at all.

The reasoning must be grounded on measurements. The analysis follows the `fm-advantage-benchmark` skill (rev 2) and uses BioReason-on-KEGG as the reference construction.

- **Dataset:** MatMech, Liu et al., *Scientific Data* 13:269 (2026), https://doi.org/10.1038/s41597-026-06598-5
  - Data: https://doi.org/10.6084/m9.figshare.29815979 (v5, CC BY 4.0)

File: taxonomy/specs_v05/Materials_Characterization__j.matchar.2015.10.016.json
{"file": "Materials_Characterization__j.matchar.2015.10.016.html", "short": "Fractographical characterization of hot pressed and pressure", "journal": "Materials_Characterization", "year": null, "title": "Fractographical characterization of hot pressed and pressureless sintered AlN-doped ZrB2-SiC composites", "doi": "Materials_Characterization/j.matchar.2015.10.016", "lanes": [{"key": "micro", "label": "Microscopy: SEM, TEM", "sub": "foundation model in hand"}, {"key": "diff", "label": "Diffraction: XRD", "sub": "foundation model candidate"}, {"key": "classic", "label": "Classical tools", "sub": "collapsed to one node per state"}], "states": [{"id": "S0", "stage": "HYP", "title": "Hypothesis and design", "head": "ZrB2-SiC ultra-high-temperature ceramics need full densification without costly high-pressure hot pressing. How AlN doping changes the interfacial phases and the fracture mode of ZrB2-SiC is uncharacterised.", "detail": "Absorbed: m1 (HYP/need), m2 (HYP/gap), m3 (HYP/hypothesis), m4 (DES/base_system), m5 (DES/modification), m6 (DES/variable_sweep), m7 (PRC/forming), m8 (PRC/forming)", "figs": [], "source": "m1, m2, m3, m4, m5, m6, m7, m8"}, {"id": "S1", "stage": "STR", "title": "Structure state", "head": "AlN is fully consumed: HP5 holds BN and graphite, PS5 holds Al2OC; no AlN or Al2O3 reflections remain. Nano-scale Al-rich, N- and B-bearing glassy layers and a multilayer carbon band wet the ZrB2/SiC boundaries.", "detail": "Absorbed: m9 (STR/phase/identity), m10 (STR/interface), m11 (STR/microstructure/porosity), m12 (STR/microstructure/porosity). Premises: Reaction set: AlN + B2O3 -> BN + Al2O3; Al2O3 + SiO2 -> low-melting metakaolinite spinel; Al2O3 + C -> Al2OC + CO; Residual pyrolysis carbon graphitises at high temperature and pressure", "figs": [], "source": "m9, m10, m11, m12"}, {"id": "S2", "stage": "PRP", "title": "Property state and mechanisms", "head": "Hot-pressed fracture is dominantly transgranular; pressureless samples fail intergranularly at necks. Vickers hardness peaks at 20.3 GPa for HP1 and falls to 6.8 GPa for PS5.", "detail": "Absorbed: m13 (PRP/behavior_class), m14 (PRP/value), m15 (MEC/pathway), m16 (MEC/tradeoff). Premises: Reaction set: AlN + B2O3 -> BN + Al2O3; Al2O3 + SiO2 -> low-melting metakaolinite spinel; Al2O3 + C -> Al2OC + CO", "figs": [], "source": "m13, m14, m15, m16"}, {"id": "S4", "stage": "DSC", "title": "Conclusion", "head": "Fractography plus XRD/EDS/TEM ties full density and transgranular fracture in HP to an AlN-derived interfacial liquid, and PS porosity to trapped gas", "detail": "Absorbed: m18 (DSC/conclusion)", "figs": [], "source": "m18"}], "nodes": [{"id": "M1", "lane": 0, "row": "S1", "line": 0, "title": "SEM, F4, F5", "tech": "SEM", "figs": ["F4", "F5"], "panel": "10.1016/j.matchar.2015.10.016#F4a, 10.1016/j.matchar.2015.10.016#F5a", "panel_ids": ["10.1016/j.matchar.2015.10.016#F4a", "10.1016/j.matchar.2015.10.016#F5a"], "head": "HP1 fracture surface is dense with transgranular facets and bright platelet-like glassy inclusions at point A. HP5 keeps a dense transgranular matrix but carries an extended layered band along one boundary", "solves": "Nano-scale Al-rich, N- and B-bearing glassy layers and a multilayer carbon band wet the ZrB2/SiC boundaries", "op": "inspect local feature", "verdict": "shown", "source": "o5, o8", "tech_source": "attrs", "panel_conditions": [{"condition": "point A in HP1 sample", "source": "caption"}, {"condition": "marked areas in HP5", "source": "caption"}], "note": "grains up to ~10 um across against the 5 um bar; no open porosity in the field the arrowed band runs ~15 um along the boundary and is ~1-2 um wide at the 5 um bar", "claims": ["m10"], "necessity": "redundant", "necessity_reason": "m10 keeps shown support from o13 after removal."}, {"id": "M2", "lane": 0, "row": "S1", "line": 1, "title": "SEM, F3, F4, F5", "tech": "SEM", "figs": ["F3", "F4", "F5"], "panel": "10.1016/j.matchar.2015.10.016#F3b, 10.1016/j.matchar.2015.10.016#F4b, 10.1016/j.matchar.2015.10.016#F5b", "panel_ids": ["10.1016/j.matchar.2015.10.016#F3b", "10.1016/j.matchar.2015.10.016#F4b", "10.1016/j.matchar.2015.10.016#F5b"], "head": "PS1 has larger open pores and loose rounded grains joined only at necks, more porous than PS0. PS5 is a loose skeleton of coarse faceted grains separated by large open pores, with no dense matrix", "solves": "Pressureless-sintered porosity grows with AlN: relative density falls 85.5 -> 70.0%", "op": "compare across conditions", "verdict": "shown", "source": "o7, o10", "tech_source": "attrs", "panel_conditions": [{"condition": "point B in PS1 samples", "source": "caption"}, {"condition": "PS5 samples", "source": "caption"}], "note": "compared against F3b at the same 5 um bar; the agglomerate at B is a loose cluster, not a dense bond pores exceed the 5 um bar; grains are fully faceted, i.e. free-surface growth rather than densification", "claims": ["m12"], "necessity": "redundant", "necessity_reason": "m12 keeps shown support from o2 after removal."}, {"id": "M3", "lane": 0, "row": "S1", "line": 2, "title": "TEM, F7", "tech": "TEM", "figs": ["F7"], "panel": "10.1016/j.matchar.2015.10.016#F7a", "panel_ids": ["10.1016/j.matchar.2015.10.016#F7a"], "head": "A continuous bright interfacial layer ~20-40 nm thick lies between two grains in HP5", "solves": "Nano-scale Al-rich, N- and B-bearing glassy layers and a multilayer carbon band wet the ZrB2/SiC boundaries", "op": "measure feature metric", "verdict": "shown", "source": "o13", "tech_source": "attrs", "panel_conditions": [{"condition": "solidified liquid phase between ZrB2 and SiC particles", "source": "caption"}], "note": "thickness gauged against the 100 nm scale bar in the panel", "claims": ["m10"], "necessity": "redundant", "necessity_reason": "m10 keeps shown support from o5, o8 after removal."}, {"id": "M4", "lane": 0, "row": "S1", "line": 3, "title": "TEM, F7", "tech": "TEM", "figs": ["F7"], "panel": "10.1016/j.matchar.2015.10.016#F7b", "panel_ids": ["10.1016/j.matchar.2015.10.016#F7b"], "head": "A ~60 nm multilayer striped band runs along a grain-boundary triple junction in HP5", "solves": "Nano-scale Al-rich, N- and B-bearing glassy layers and a multilayer carbon band wet the ZrB2/SiC boundaries", "op": "inspect local feature", "verdict": "partial", "source": "o14", "tech_source": "attrs", "panel_conditions": [{"condition": "interfacial graphite phase", "source": "caption"}], "note": "the layering is visible, but this bright-field image carries no lattice fringes or diffraction that would identify the band as graphite", "claims": ["m10"], "necessity": "redundant", "necessity_reason": "No member reaches image_support shown, and m10 keeps shown support from o5, o8, o13."}, {"id": "M5", "lane": 1, "row": "S1", "line": 4, "title": "XRD, F6", "tech": "XRD", "figs": ["F6"], "panel": "10.1016/j.matchar.2015.10.016#F6a", "panel_ids": ["10.1016/j.matchar.2015.10.016#F6a"], "head": "HP5 pattern indexes to ZrB2 and SiC plus graphite and BN; no AlN or Al2O3 reflections are marked. In the HP5 pattern the BN marker sits on the same ~26 deg reflection as the graphite marker", "solves": "AlN is fully consumed: HP5 holds BN and graphite, PS5 holds Al2OC; no AlN or Al2O3 reflections remain", "op": "assign features", "verdict": "shown", "source": "o11, a1", "tech_source": "attrs", "panel_conditions": [{"condition": "XRD pattern of HP5", "source": "caption"}], "note": "judge check of F6a: the ~26 deg reflection carries three stacked markers - ZrB2 (red), C graphite (blue) and BN (orange). BN(002) and graphite(002) nearly coincide there and the peak is in any case indexed to ZrB2, so this single reflection separates neither of the two interfacial phases.", "claims": ["m9"], "necessity": "redundant", "necessity_reason": "m9 keeps shown support from o12 after removal."}, {"id": "M6", "lane": 1, "row": "S1", "line": 5, "title": "XRD, F6", "tech": "XRD", "figs": ["F6"], "panel": "10.1016/j.matchar.2015.10.016#F6a, 10.1016/j.matchar.2015.10.016#F6b", "panel_ids": ["10.1016/j.matchar.2015.10.016#F6a", "10.1016/j.matchar.2015.10.016#F6b"], "head": "PS5 carries Al2OC reflections near 33, 59 and 63.5 deg that HP5 lacks, and shows no graphite marker", "solves": "AlN is fully consumed: HP5 holds BN and graphite, PS5 holds Al2OC; no AlN or Al2O3 reflections remain", "op": "compare across conditions", "verdict": "shown", "source": "o12", "tech_source": "attrs", "note": "read by setting F6b against F6a; the strongest Al2OC marker at ~33 deg sits on a peak that also carries a ZrB2 marker", "claims": ["m9"], "necessity": "redundant", "necessity_reason": "m9 keeps shown support from o11, a1 after removal."}, {"id": "C7", "lane": 2, "row": "S1", "line": 6, "title": "PHYS:density, F2", "tech": "PHYS:density", "figs": ["F2"], "panel": "10.1016/j.matchar.2015.10.016#F2a", "panel_ids": ["10.1016/j.matchar.2015.10.016#F2a"], "head": "HP relative density stays >=97.5% and reaches 100% at 1 and 5 wt% AlN. Undoped HP already reaches 97.5% density, so AlN buys at most 2.5 density points under pressure", "solves": "Hot-pressed composites reach 100% relative density at 1 and 5 wt% AlN, from 97.5% undoped", "op": "compare with reference value, read trend", "verdict": "shown", "source": "o1, a2", "tech_source": "attrs", "panel_conditions": [{"condition": "Relative density vs amount of AlN additive, HP and PS series", "source": "caption"}], "note": "HP series read off F2a: 97.5, 100, 99.3, 100% at 0/1/3/5 wt% read off F2a; the HP curve is flat within the plot's resolution across 0-5 wt%", "detail": "o1: HP relative density stays >=97.5% and reaches 100% at 1 and 5 wt% AlN; a2: Undoped HP already reaches 97.5% density, so AlN buys at most 2.5 density points under pressure", "claims": ["m11"], "necessity": "necessary", "necessity_reason": "Only figure-backed support with image_support shown for m11 (o1, a2)."}, {"id": "C8", "lane": 2, "row": "S1", "line": 7, "title": "PHYS:density, F2", "tech": "PHYS:density", "figs": ["F2"], "panel": "10.1016/j.matchar.2015.10.016#F2a", "panel_ids": ["10.1016/j.matchar.2015.10.016#F2a"], "head": "PS relative density falls monotonically from 85.5% to 70.0% as AlN rises to 5 wt%", "solves": "Pressureless-sintered porosity grows with AlN: relative density falls 85.5 -> 70.0%", "op": "read trend", "verdict": "shown", "source": "o2", "tech_source": "attrs", "note": "PS series read off F2a: 85.5, 78.3, 70.6, 70.0%. The MatMech summary quotes PS1 at ~92%, which the panel contradicts.", "detail": "o2: PS relative density falls monotonically from 85.5% to 70.0% as AlN rises to 5 wt%", "claims": ["m12"], "necessity": "redundant", "necessity_reason": "m12 keeps shown support from o7, o10 after removal."}, {"id": "C9", "lane": 2, "row": "S1", "line": 8, "title": "EDS:spectrum, F4, F5", "tech": "EDS:spectrum", "figs": ["F4", "F5"], "panel": "10.1016/j.matchar.2015.10.016#F4a, 10.1016/j.matchar.2015.10.016#F5a", "panel_ids": ["10.1016/j.matchar.2015.10.016#F4a", "10.1016/j.matchar.2015.10.016#F5a"], "head": "EDS at point A is dominated by Si with a Zr doublet and only small Al, N, C and B peaks. EDS on the HP5 interfacial band shows clear Al with Si and B, C, N, on a Zr-dominated spectrum", "solves": "Nano-scale Al-rich, N- and B-bearing glassy layers and a multilayer carbon band wet the ZrB2/SiC boundaries", "op": "register colocated views", "verdict": "partial", "source": "o6, o9", "tech_source": "attrs", "note": "the text calls the phase 'mainly boron, carbon, silicon and zirconium'; in the panel B and C sit at the noise level while Si is by far the largest peak judge re-read of the F5a spectrum against the keV axis: Zr Lalpha at ~2.05 keV is the largest peak (~55 counts), Al at 1.49 keV is ~22 and Si at 1.74 keV ~12, with B, C and N clear at 10-13 above a noisy baseline. So the panel shows an Al-, N- and B-bearing signal but not an Al-dominated one, and the Zr comes from the surrounding grains in the interaction volume. The text places this N- and B-bearing spectrum in Fig. 6b, but in the image file it belongs to panel (a) (HP5); panel (b) (PS5) is Zr-dominated at ~1100 counts with C ~310 and only ~80 of Al.", "detail": "o6: EDS at point A is dominated by Si with a Zr doublet and only small Al, N, C and B peaks; o9: EDS on the HP5 interfacial band shows clear Al with Si and B, C, N, on a Zr-dominated spectrum", "claims": ["m10"], "necessity": "redundant", "necessity_reason": "No member reaches image_support shown, and m10 keeps shown support from o5, o8, o13."}, {"id": "M10", "lane": 0, "row": "S2", "line": 0, "title": "SEM, F3", "tech": "SEM", "figs": ["F3"], "panel": "10.1016/j.matchar.2015.10.016#F3a, 10.1016/j.matchar.2015.10.016#F3b", "panel_ids": ["10.1016/j.matchar.2015.10.016#F3a", "10.1016/j.matchar.2015.10.016#F3b"], "head": "HP0 shows flat cleavage facets with only small residual pores; PS0 shows open pores between rounded necked particles", "solves": "Hot-pressed fracture is dominantly transgranular; pressureless samples fail intergranularly at necks", "op": "compare across conditions", "verdict": "shown", "source": "o4", "tech_source": "attrs", "panel_conditions": [{"condition": "additive free, (a) hot pressed and (b) pressureless sintered", "source": "caption"}], "note": "scale bar 5 um in both panels; arrows in F3a mark coarsened grains and mixed fracture, in F3b necks and pull-out pits", "claims": ["m13"], "necessity": "necessary", "necessity_reason": "Only figure-backed support with image_support shown for m13 (o4)."}, {"id": "C11", "lane": 2, "row": "S2", "line": 1, "title": "MECH:hardness, F2", "tech": "MECH:hardness", "figs": ["F2"], "panel": "10.1016/j.matchar.2015.10.016#F2b", "panel_ids": ["10.1016/j.matchar.2015.10.016#F2b"], "head": "Vickers hardness: HP 18.1 -> 20.3 -> 19.5 -> 19.2 GPa; PS 12.1 -> 9.1 -> 7.2 -> 6.8 GPa over 0-5 wt% AlN", "solves": "Vickers hardness peaks at 20.3 GPa for HP1 and falls to 6.8 GPa for PS5", "op": "read characteristic point", "verdict": "shown", "source": "o3", "tech_source": "attrs", "panel_conditions": [{"condition": "Vickers hardness vs amount of AlN additive, HP and PS", "source": "caption"}], "note": "values read from the F2b ordinate; error bars ~+/-1 GPa, so HP1 vs HP3 overlap", "detail": "o3: Vickers hardness: HP 18.1 -> 20.3 -> 19.5 -> 19.2 GPa; PS 12.1 -> 9.1 -> 7.2 -> 6.8 GPa over 0-5 wt% AlN", "claims": ["m14"], "necessity": "necessary", "necessity_reason": "Only figure-backed support with image_support shown for m14 (o3)."}], "edges": [["S0", "S1", "produces"], ["S1", "S2", "supports"], ["S2", "S4", "supports"]], "figs": {"F2": {"caption": "Fig. 2. (a) Relative density and (b) Vickers hardness vs. amount of AlN additive in $\\mathrm { Z r B } _ { 2 }$ – 30 vol% SiC composites sintered via different processes. "}, "F3": {"caption": "Fig. 3. SEM micrograph of the fracture surface of additive free (a) hot pressed and (b) pressureless sintered samples. "}, "F4": {"caption": "Fig. 4. SEM micrograph of the fracture surface and related EDS spectrum of the (a) point A in HP1 and (b) point B in PS1 samples. "}, "F5": {"caption": "Fig. 6. SEM micrograph of the fracture surface and related EDS spectrum of marked areas in (a) HP5 and (b) PS5 samples. "}, "F6": {"caption": "Fig. 7. XRD patterns of (a) HP5 and (b) PS5 samples. "}, "F7": {"caption": "Fig. 8. TEM nanographs of HP5 sample, showing the presence of (a) solidified liquid phase between $\\mathrm { Z r B } _ { 2 }$ and SiC particles as well as (b) interfacial graphite phase. "}}, "fm_critical": true, "panels": {"10.1016/j.matchar.2015.10.016#F4a": {"figure": "F4", "letter": "a", "tier": "A", "ocr_agrees": null, "definition": "point A in HP1 and", "use": ["EDS pattern of such a phase (point A) is presented in Fig. 4a, and indicates the presence of several elements, mainly boron, carbon, silicon and zirconium with small amounts of nitrogen and aluminum.", "Also, EDS spectrum of formed glassy phase (Point B) in PS1 sample, which is presented in Fig. 4b, shows different chemical compositions from that observed in HP1 sample (Fig. 4a)."]}, "10.1016/j.matchar.2015.10.016#F5a": {"figure": "F5", "letter": "a", "tier": "A", "ocr_agrees": null, "definition": "HP5 and", "use": ["Intragranular fracture mode of the HP5 sample which is clearly visible at Fig. 6a, as mentioned before, indicates the progress of the sintering process.", "Also, several layers of amorphous phases are seen in the micrograph (Fig. 6a), especially an extended interfacial layer of the glassy phase which is indicated by thick markers."], "cues": ["micrograph", "scale bar 5um"]}, "10.1016/j.matchar.2015.10.016#F7b": {"figure": "F7", "letter": "b", "tier": "A", "ocr_agrees": true, "definition": "interfacial graphite phase", "use": ["TEM nanograph of the formed nanographite phase at the grain boundaries is presented in Fig. 8b, and endorses the presence of graphitized carbon in HP5 sample."], "cues": ["micrograph", "scale bar 100nm"]}, "10.1016/j.matchar.2015.10.016#F3b": {"figure": "F3", "letter": "b", "tier": "A", "ocr_agrees": true, "definition": "pressureless sintered samples", "use": ["Fig. 3b which presents the fracture surface of the PS0 sample also indicates the occurrence of sintering phenomenon between the particles.", "Features such as neck formation and the remaining effects of the departed particles which are marked by thick markers on Fig. 3b and considered as the visual characteristics of the sintered particles, are clearly smaller in size and lower in amount than those seen at HP0 sample."], "cues": ["micrograph", "scale bar 5um"]}, "10.1016/j.matchar.2015.10.016#F4b": {"figure": "F4", "letter": "b", "tier": "A", "ocr_agrees": null, "definition": "point B in PS1 samples", "use": ["Also, EDS spectrum of formed glassy phase (Point B) in PS1 sample, which is presented in Fig. 4b, shows different chemical compositions from that observed in HP1 sample (Fig. 4a)."]}, "10.1016/j.matchar.2015.10.016#F5b": {"figure": "F5", "letter": "b", "tier": "A", "ocr_agrees": true, "definition": "PS5 samples", "use": ["However, the presence of nitrogen and boron elements is clearly visible at the EDS spectrum of the interfacial glassy phase (Fig. 6b), which may be due to the presence of BN at mentioned areas.", "In the other side, fracture surface of the PS5 sample which is presented in Fig. 6b, shows several necks formed at the contact areas of particles.", "EDS spectrum presented at Fig. 6b indicates the presence of several elements at mentioned phase."], "cues": ["micrograph", "scale bar 5um"]}, "10.1016/j.matchar.2015.10.016#F7a": {"figure": "F7", "letter": "a", "tier": "A", "ocr_agrees": null, "definition": "solidified liquid phase between $\\mathrm { Z r B } _ { 2 }$ and SiC particles as well as", "use": ["TEM nanograph of such a solidified amorphous phase is shown in Fig. 8a as a nano-scale interfacial bright layer spread between $\\mathrm { Z r B } _ { 2 }$ and SiC grains."], "cues": ["micrograph", "scale bar 100nm"]}, "10.1016/j.matchar.2015.10.016#F6a": {"figure": "F6", "letter": "a", "tier": "A", "ocr_agrees": true, "definition": "HP5 and", "use": ["BN peak at the XRD pattern of HP5 sample (Fig. 7a) shows the formation of small amounts of boron nitride, as a result of several chemical reactions occurring during the hot pressing process.", "As it can be seen at Fig. 7a, no peak of $\\mathrm { \\ A l _ { 2 } O _ { 3 } }$ phase is detected by XRD analysis, which endorses the formation of $\\mathsf { A l } _ { 2 } \\mathsf { O } _ { 3 }$ -containing glassy phase during the hot pressing process.", "According to the Fig. 7a, no sign of AlN is detected at the XRD pattern of HP5 samples, which indicates that the whole of aluminum nitride additive has been consumed during hot pressing."], "cues": ["XRD"]}, "10.1016/j.matchar.2015.10.016#F6b": {"figure": "F6", "letter": "b", "tier": "A", "ocr_agrees": true, "definition": "PS5 samples", "use": ["Also the XRD pattern of sample PS5 (Fig. 7b), indicates an aluminum oxycarbide phase, $\\mathsf { A l } _ { 2 } \\mathsf { O C }$ . which is more likely to form via the following reaction [41]: The mentioned phase which has a hexagonal crystalline structure and melting point of about $2 4 0 0 ^ { \\circ } \\mathrm { C }$ [41], may be mixed with amorphous phase and therefore, cannot be morphologically investigated.", "The presence of amorphous phase is obvious in XRD pattern presented at Fig. 7b."], "cues": ["XRD"]}, "10.1016/j.matchar.2015.10.016#F2a": {"figure": "F2", "letter": "a", "tier": "A", "ocr_agrees": true, "definition": "Relative density and", "use": ["Measured relative densities of HP and PS samples are presented in Fig. 2a."]}, "10.1016/j.matchar.2015.10.016#F3a": {"figure": "F3", "letter": "a", "tier": "A", "ocr_agrees": null, "definition": "hot pressed and", "use": [], "cues": ["micrograph", "scale bar 5um"]}, "10.1016/j.matchar.2015.10.016#F2b": {"figure": "F2", "letter": "b", "tier": "A", "ocr_agrees": true, "definition": "Vickers hardness vs. amount of AlN additive in $\\mathrm { Z r B } _ { 2 }$ – 30 vol% SiC composites sintered via different processes", "use": ["The relationships between AlN content and Vickers hardness of both hot pressed and pressureless sintered $\\mathrm { Z r B } _ { 2 }$ –SiC composites are shown in Fig. 2b."]}}, "assets_note": "images stripped for the repo, regenerate with taxonomy/embed_panels.py"}

File: taxonomy/specs_v05/Materials_Characterization__j.matchar.2017.11.052.json
{"file": "Materials_Characterization__j.matchar.2017.11.052.html", "short": "Size dependence of microstructure of AlSi10Mg alloy fabricat", "journal": "Materials_Characterization", "year": null, "title": "Size dependence of microstructure of AlSi10Mg alloy fabricated by selective laser melting", "doi": "Materials_Characterization/j.matchar.2017.11.052", "lanes": [{"key": "micro", "label": "Microscopy: SEM", "sub": "foundation model in hand"}, {"key": "classic", "label": "Classical tools", "sub": "collapsed to one node per state"}], "states": [{"id": "S0", "stage": "HYP", "title": "Hypothesis and design", "head": "SLM is used for thin walls and lattice struts, so a sub-millimetre feature must be known to behave like the bulk block it is designed from. How the microstructure and hardness of SLM AlSi10Mg change as the built feature shrinks below a millimetre has not been measured systematically.", "detail": "Absorbed: h1 (HYP/need), h2 (HYP/gap), h3 (HYP/hypothesis), h4 (DES/base_system), h5 (DES/variable_sweep), h7 (PRC/forming)", "figs": [], "source": "h1, h2, h3, h4, h5, h7"}, {"id": "S1", "stage": "STR", "title": "Structure state", "head": "Every width shows the same stacked melt-pool structure, pools about 150 um high and 300 um wide; the 0.27 mm plate is barely one pool wide and has a wavy, powder-decorated surface. Elongated alpha-Al grains grow with <001> along the build direction, and the {001}, {011} and {111} area fractions (about 20, 15 and 8%) do not change with plate width.", "detail": "Absorbed: h8 (STR/microstructure/shape), h9 (STR/microstructure/orientation), h10 (STR/microstructure/feature_size), h11 (STR/defect/extended), h12 (STR/microstructure/distribution), h13 (STR/phase/fraction)", "figs": [], "source": "h8, h9, h10, h11, h12, h13"}, {"id": "S2", "stage": "PRP", "title": "Property state and mechanisms", "head": "Hardness falls slightly with plate width, from about 112 Hv at 10 mm to about 107 Hv at 0.28 mm. A thin plate is reheated more by the neighbouring tracks and cools more slowly overall, so Si precipitates out of the supersaturated alpha-Al during the build and the low-angle boundaries recover", "detail": "Absorbed: h14 (PRP/value), h15 (MEC/pathway). Premises: SLM AlSi10Mg annealed at elevated temperature develops the same intragranular Si morphology", "figs": [], "source": "h14, h15"}, {"id": "S4", "stage": "DSC", "title": "Conclusion", "head": "Texture and grain size are set by the melt pool and are size-independent, but the Si precipitation state and the low-angle boundary density, and with them the hardness, depend on the built width", "detail": "Absorbed: h16 (DSC/conclusion)", "figs": [], "source": "h16"}], "nodes": [{"id": "M1", "lane": 0, "row": "S1", "line": 0, "title": "SEM, F7", "tech": "SEM", "figs": ["F7"], "panel": "10.1016/j.matchar.2017.11.052#F7a, 10.1016/j.matchar.2017.11.052#F7d", "panel_ids": ["10.1016/j.matchar.2017.11.052#F7a", "10.1016/j.matchar.2017.11.052#F7d"], "head": "At the melt-pool centres the Si particles form strings along the cell walls in the wide plate and are scattered through the cell interiors in the 0.27 mm plate", "solves": "In wide plates the Si particles line the cell boundaries; below about 1 mm they are increasingly found inside the columnar alpha-Al cells", "op": "assess spatial distribution, measure feature metric", "verdict": "shown", "source": "i6", "tech_source": "attrs", "note": "the packet's F7 image file holds two paper figures: paper Fig. 7 (three fine-step EBSD maps, no panel ids offered) above and paper Fig. 8 (four SEM panels) below. All four offered F7 ids are the SEM panels, in the caption order F7a = 10.41 mm, F7b = 2.10 mm, F7c = 0.66 mm, F7d = 0.27 mm. The SEM contrast is noticeably darker in the wide-plate panel (F7a) than in the thin ones, so area fractions should not be compared by eye", "claims": ["h12"], "necessity": "redundant", "necessity_reason": "h12 keeps shown support from i7 after removal."}, {"id": "C2", "lane": 1, "row": "S1", "line": 1, "title": "OPTICAL, F4", "tech": "OPTICAL", "figs": ["F4"], "panel": "10.1016/j.matchar.2017.11.052#F4a, 10.1016/j.matchar.2017.11.052#F4b, 10.1016/j.matchar.2017.11.052#F4c, 10.1016/j.matchar.2017.11.052#F4d", "panel_ids": ["10.1016/j.matchar.2017.11.052#F4a", "10.1016/j.matchar.2017.11.052#F4b", "10.1016/j.matchar.2017.11.052#F4c", "10.1016/j.matchar.2017.11.052#F4d"], "head": "Optical sections show overlapping arc-shaped melt pools in all four widths; in the thinnest plate a single column of pools spans the whole width between two wavy, particle-decorated surfaces", "solves": "Every width shows the same stacked melt-pool structure, pools about 150 um high and 300 um wide; the 0.27 mm plate is barely one pool wide and has a wavy, powder-decorated surface", "op": "compare across conditions", "verdict": "shown", "source": "i1", "tech_source": "attrs", "panel_conditions": [{"condition": "(a) dm = 10.41 mm, (b) 2.10 mm, (c) 0.66 mm, (d) 0.27 mm", "source": "caption"}], "note": "pool height about 100-150 um and width 200-300 um measured against the 100 um bar in panel (d)", "detail": "i1: Optical sections show overlapping arc-shaped melt pools in all four widths; in the thinnest plate a single column of pools spans the whole width between two wavy, particle-decorated surfaces", "claims": ["h8"], "necessity": "necessary", "necessity_reason": "Only figure-backed support with image_support shown for h8 (i1)."}, {"id": "C3", "lane": 1, "row": "S1", "line": 2, "title": "EBSD, EBSD:step, F5, F6", "tech": "EBSD, EBSD:step", "figs": ["F5", "F6"], "panel": "10.1016/j.matchar.2017.11.052#F5a, 10.1016/j.matchar.2017.11.052#F5b, 10.1016/j.matchar.2017.11.052#F5c, 10.1016/j.matchar.2017.11.052#F5d, 10.1016/j.matchar.2017.11.052#F6a", "panel_ids": ["10.1016/j.matchar.2017.11.052#F5a", "10.1016/j.matchar.2017.11.052#F5b", "10.1016/j.matchar.2017.11.052#F5c", "10.1016/j.matchar.2017.11.052#F5d", "10.1016/j.matchar.2017.11.052#F6a"], "head": "The orientation maps are dominated by red, Z-elongated grains in every width, with equiaxed grains at the pool boundaries and a few coarse edge grains on the thin plates. The {001}, {011} and {111} area fractions scatter around 0.20, 0.15 and 0.08 with no drift over two decades of plate width", "solves": "Elongated alpha-Al grains grow with <001> along the build direction, and the {001}, {011} and {111} area fractions (about 20, 15 and 8%) do not change with plate width", "op": "assess spatial distribution, read trend, replot derived series", "verdict": "shown", "source": "i2, i3", "tech_source": "attrs", "panel_conditions": [{"condition": "(a) dm = 10.41 mm, (b) 2.10 mm, (c) 0.66 mm, (d) 0.27 mm; colour is the Z direction", "source": "caption"}], "note": "a 5 um step against the stated 10 um mean grain width leaves only about two measurement points across a grain", "detail": "i2: The orientation maps are dominated by red, Z-elongated grains in every width, with equiaxed grains at the pool boundaries and a few coarse edge grains on the thin plates; i3: The {001}, {011} and {111} area fractions scatter around 0.20, 0.15 and 0.08 with no drift over two decades of plate width", "claims": ["h9"], "necessity": "necessary", "necessity_reason": "Only figure-backed support with image_support shown for h9 (i2, i3)."}, {"id": "C4", "lane": 1, "row": "S1", "line": 3, "title": "EBSD, F6", "tech": "EBSD", "figs": ["F6"], "panel": "10.1016/j.matchar.2017.11.052#F6b", "panel_ids": ["10.1016/j.matchar.2017.11.052#F6b"], "head": "The mean intercept length sits between 6.9 and 7.8 um at every width, with the thinnest plates marginally the coarsest", "solves": "The mean intercept length of the high-angle boundaries stays near 7 um at every plate width", "op": "read trend", "verdict": "shown", "source": "i4", "tech_source": "attrs", "note": "every plotted point is below the 8 um quoted in the text; the values are also only about 1.5 times the 5 um EBSD step used to make the maps", "detail": "i4: The mean intercept length sits between 6.9 and 7.8 um at every width, with the thinnest plates marginally the coarsest", "claims": ["h10"], "necessity": "necessary", "necessity_reason": "Only figure-backed support with image_support shown for h10 (i4)."}, {"id": "C5", "lane": 1, "row": "S1", "line": 4, "title": "EBSD:step, F7", "tech": "EBSD:step", "figs": ["F7"], "panel": "", "panel_ids": [], "head": "The fine-step maps carry printed low-angle boundary densities of 0.149, 0.143 and 0.125 um-1 for the 10.41, 2.10 and 0.27 mm plates", "solves": "The density of low-angle boundaries falls from 0.149 to 0.125 um-1 as the plate width falls from 10.41 to 0.27 mm", "op": "compare across conditions", "verdict": "shown", "source": "i5", "tech_source": "attrs", "note": "values read from the labels printed inside the EBSD maps of the packet's F7 image file; the thin lines are 1-15 deg and the thick lines above 15 deg, per the key drawn in the figure. The panel store offers no id for any of the three EBSD maps: all four F7 ids are crops of the SEM panels of paper Fig. 8, which sit in the same image file, so these readings are cited at figure level only", "detail": "i5: The fine-step maps carry printed low-angle boundary densities of 0.149, 0.143 and 0.125 um-1 for the 10.41, 2.10 and 0.27 mm plates", "claims": ["h11"], "necessity": "necessary", "necessity_reason": "Only figure-backed support with image_support shown for h11 (i5)."}, {"id": "C6", "lane": 1, "row": "S1", "line": 5, "title": "SEM:imageanalysis, F8", "tech": "SEM:imageanalysis", "figs": ["F8"], "panel": "10.1016/j.matchar.2017.11.052#F8a, 10.1016/j.matchar.2017.11.052#F8b, 10.1016/j.matchar.2017.11.052#F8c, 10.1016/j.matchar.2017.11.052#F8d", "panel_ids": ["10.1016/j.matchar.2017.11.052#F8a", "10.1016/j.matchar.2017.11.052#F8b", "10.1016/j.matchar.2017.11.052#F8c", "10.1016/j.matchar.2017.11.052#F8d"], "head": "All four size histograms have the same right-skewed shape with a mode near 50 nm; the printed means are 60, 63, 60 and 53 nm and the modal frequency rises from 26.5% to 29.5% as the plate thins", "solves": "In wide plates the Si particles line the cell boundaries; below about 1 mm they are increasingly found inside the columnar alpha-Al cells", "op": "read distribution statistics", "verdict": "shown", "source": "i7", "tech_source": "attrs", "panel_conditions": [{"condition": "(a) dm = 10.41 mm, (b) 2.10 mm, (c) 0.66 mm, (d) 0.27 mm", "source": "image"}], "note": "means are the values printed inside each panel; the two wide-plate histograms have tails to about 380 nm while the two thin ones stop near 250 nm; particles below 10 nm were excluded from the analysis", "detail": "i7: All four size histograms have the same right-skewed shape with a mode near 50 nm; the printed means are 60, 63, 60 and 53 nm and the modal frequency rises from 26.5% to 29.5% as the plate thins", "claims": ["h12"], "necessity": "redundant", "necessity_reason": "h12 keeps shown support from i6 after removal."}, {"id": "C7", "lane": 1, "row": "S1", "line": 6, "title": "ATOM:CALPHAD, SEM:imageanalysis", "tech": "ATOM:CALPHAD, SEM:imageanalysis", "figs": [], "panel": "", "panel_ids": [], "head": "Si number density is about 30 um-2 above 0.5 mm width and about 40 um-2 below it, and the area fraction rises as the plate thins while staying under the equilibrium value. The equilibrium Si (diamond) fraction of the measured composition is 10.5% below the solidus", "solves": "The measured Si fraction stays below the CALPHAD equilibrium value in every sample, and the shortfall narrows as the plate gets thinner, so less Si stays in supersaturated solution", "op": "", "verdict": null, "source": "i8, i9", "tech_source": "attrs", "detail": "i8: Si number density is about 30 um-2 above 0.5 mm width and about 40 um-2 below it, and the area fraction rises as the plate thins while staying under the equilibrium value; i9: The equilibrium Si (diamond) fraction of the measured composition is 10.5% below the solidus", "claims": ["h13"], "necessity": "decorative", "necessity_reason": "No member reaches image_support shown and h13 has no other figure-backed support."}, {"id": "C8", "lane": 1, "row": "S2", "line": 0, "title": "MECH:hardness, F3", "tech": "MECH:hardness", "figs": ["F3"], "panel": "10.1016/j.matchar.2017.11.052#F3", "panel_ids": ["10.1016/j.matchar.2017.11.052#F3"], "head": "Hardness runs from 111.8 Hv at 10.4 mm down to 106.6 Hv at 0.27 mm under a 0.98 N load. The error bars of the widest and narrowest samples overlap, and the trend is not monotonic: the 0.35 and 0.42 mm plates read about 109.3 Hv, above the 0.5-0.66 mm plates at about 107.5 Hv", "solves": "Hardness falls slightly with plate width, from about 112 Hv at 10 mm to about 107 Hv at 0.28 mm", "op": "read characteristic point, read trend", "verdict": "partial", "source": "i10, i11", "tech_source": "attrs", "note": "the smallest sample carries the largest error bar, about +/-4.4 Hv", "audit": true, "detail": "i10: Hardness runs from 111.8 Hv at 10.4 mm down to 106.6 Hv at 0.27 mm under a 0.98 N load; i11: The error bars of the widest and narrowest samples overlap, and the trend is not monotonic: the 0.35 and 0.42 mm plates read about 109.3 Hv, above the 0.5-0.66 mm plates at about 107.5 Hv", "inner_audit": "i11: the smallest sample carries the largest error bar, about +/-4.4 Hv", "claims": ["h14"], "necessity": "corrective", "necessity_reason": "Changes support for S2: i10 partial"}], "edges": [["S0", "S1", "produces"], ["S1", "S2", "supports"], ["S1", "S4", "supports"], ["S2", "S4", "supports"]], "figs": {"F3": {"caption": "Fig. 3. Hardness values of the SLM-fabricated AlSi10Mg alloy samples plotted as functions of their measured widths $\\left( \\mathrm { d } _ { \\mathrm { m } } \\right)$ . "}, "F4": {"caption": "Fig. 4. Optical micrographs of the fabricated AlSi10Mg alloy samples with different widths: (a) $\\mathrm { d } _ { \\mathrm { m } } = 1 0 . 4 1 \\ : \\mathrm { m m }$ $\\mathrm { ( d _ { i } } = 1 0 \\ : \\mathrm { m m ) }$ ), (b) $\\mathrm { d } _ { \\mathrm { m } } = 2 . 1 0 \\ : \\mathrm { m m }$ $( \\mathrm { d } _ { \\mathrm { i } } = 2 \\mathrm { m m } )$ , (c) $\\mathrm { d } _ { \\mathrm { m } } = 0 . 6 "}, "F5": {"caption": "Fig. 5. Orientation color maps of the fabricated AlSi10Mg alloy samples with different widths obtained by EBSD analysis at a step size of $5 \\mu \\mathrm { m } ;$ (a) $\\mathrm { d } _ { \\mathrm { m } } = 1 0 . 4 1 \\ : \\mathrm { m m }$ $\\mathrm { ( d _ { i } = 1 0 m m ) }$ ), (b) $\\mathrm { d } _ { \\mathrm { m } } = 2 . 1 0 \\ : \\mathrm { m m }$ $( \\mathrm { d } _ { \\mathrm { i } } = 2 \\mathrm { m m "}, "F6": {"caption": "Fig. 6. (a) Area fractions of the {001}, {011}, and {111} oriented regions (the angle between each orientation and the Z direction was less than a 15°) and (b) mean intercept length of the high-angle boundaries (equivalent to the grain size) of the fabricated AlSi10Mg alloy samples plotted as functions of their measured widths $\\mathrm { ( d _ { m } ) }$ . "}, "F7": {"caption": "Fig. 7. Orientation color maps of the fabricated AlSi10Mg alloy samples with different widths obtained via EBSD analysis at a step size of $0 . 5 \\mu \\mathrm { m }$ : (a) $\\mathrm { d } _ { \\mathrm { m } } = 1 0 . 4 1 \\ : \\mathrm { m m }$ $\\mathrm { ( d _ { i } = 1 0 m m ) }$ , (b) $\\mathrm { d } _ { \\mathrm { m } } = 2 . 1 0 \\ : \\mathrm { m m }$ $( \\mathrm { d } _ { \\mathrm { i } } = 2 \\mathrm { "}, "F8": {"caption": "Fig. 9. Size distribution of Si particles in the $\\alpha$ -Al matrix of the fabricated AlSi10Mg alloy samples with different widths: (a) $\\mathrm { d } _ { \\mathrm { m } } = 1 0 . 4 1 \\ : \\mathrm { m m }$ $\\mathrm { \\hat { d } _ { s } } = 1 0 \\mathrm { m m } )$ , (b) $\\mathrm { d } _ { \\mathrm { m } } = 2 . 1 0 \\ : \\mathrm { m m }$ $( \\mathrm { d } _ { \\mathrm { s } } = 2 \\ : \\mathrm { m m } )$ , "}}, "fm_critical": false, "panels": {"10.1016/j.matchar.2017.11.052#F7a": {"figure": "F7", "letter": "a", "tier": "A", "ocr_agrees": true, "definition": "$\\mathrm { d } _ { \\mathrm { m } } = 1 0 . 4 1 \\ : \\mathrm { m m }$ $\\mathrm { ( d _ { i } = 1 0 m m ) }$ $\\mathrm { d } _ { \\mathrm { m } } = 1 0 . 4 1 \\ : \\mathrm { m m }$ $\\mathrm { \\hat { d } _ { s } } = 1 0 \\mathrm { m m } )$", "use": []}, "10.1016/j.matchar.2017.11.052#F7d": {"figure": "F7", "letter": "d", "tier": "A", "ocr_agrees": true, "definition": "$\\mathrm { d } _ { \\mathrm { m } } = 0 . 2 7 \\ : \\mathrm { m m }$ $( \\mathrm { d } _ { \\mathrm { s } } = 0 . 1 \\ : \\mathrm { m m } )$ )", "use": [], "cues": ["micrograph", "scale bar 0.5um"]}, "10.1016/j.matchar.2017.11.052#F4a": {"figure": "F4", "letter": "a", "tier": "A", "ocr_agrees": true, "definition": "$\\mathrm { d } _ { \\mathrm { m } } = 1 0 . 4 1 \\ : \\mathrm { m m }$ $\\mathrm { ( d _ { i } } = 1 0 \\ : \\mathrm { m m ) }$ )", "use": []}, "10.1016/j.matchar.2017.11.052#F4b": {"figure": "F4", "letter": "b", "tier": "A", "ocr_agrees": true, "definition": "$\\mathrm { d } _ { \\mathrm { m } } = 2 . 1 0 \\ : \\mathrm { m m }$ $( \\mathrm { d } _ { \\mathrm { i } } = 2 \\mathrm { m m } )$", "use": []}, "10.1016/j.matchar.2017.11.052#F4c": {"figure": "F4", "letter": "c", "tier": "A", "ocr_agrees": true, "definition": "$\\mathrm { d } _ { \\mathrm { m } } = 0 . 6 6 \\ : \\mathrm { m m }$ $\\mathbf { \\dot { d } _ { i } } = 0 . 5 \\ : \\mathrm { m m }$ ), and", "use": ["Furthermore, the sample surface along the X plane exhibits a wavy and round shape decorated with the particles of alloy powder (Figs. 4(c) and (d))."]}, "10.1016/j.matchar.2017.11.052#F4d": {"figure": "F4", "letter": "d", "tier": "A", "ocr_agrees": true, "definition": "$\\mathrm { d } _ { \\mathrm { m } } = 0 . 2 7 \\ : \\mathrm { m m }$ $( \\mathrm { d _ { i } } = 0 . 1 \\ : \\mathrm { m m }$ )", "use": ["In the microstructure of the sample with a relatively small width of $0 . 2 8 \\mathrm { m m }$ , several melt pools stacked along the Z direction can be observed (Fig. 4(d)), suggesting that the dimensional limit of the SLM technique might be constrained by the size of the melt pool."], "cues": ["micrograph", "scale bar 100μm"]}, "10.1016/j.matchar.2017.11.052#F5a": {"figure": "F5", "letter": "a", "tier": "A", "ocr_agrees": true, "definition": "$\\mathrm { d } _ { \\mathrm { m } } = 1 0 . 4 1 \\ : \\mathrm { m m }$ $\\mathrm { ( d _ { i } = 1 0 m m ) }$ )", "use": []}, "10.1016/j.matchar.2017.11.052#F5b": {"figure": "F5", "letter": "b", "tier": "A", "ocr_agrees": true, "definition": "$\\mathrm { d } _ { \\mathrm { m } } = 2 . 1 0 \\ : \\mathrm { m m }$ $( \\mathrm { d } _ { \\mathrm { i } } = 2 \\mathrm { m m } )$", "use": []}, "10.1016/j.matchar.2017.11.052#F5c": {"figure": "F5", "letter": "c", "tier": "A", "ocr_agrees": true, "definition": "$\\mathrm { d } _ { \\mathrm { m } } = 0 . 6 6 \\ : \\mathrm { m m }$ $\\mathrm { ( d _ { i } } = 0 . 5 \\ : \\mathrm { m m } ,$ ), and", "use": ["The observed texture was in good agreement with the results of previous studies [20,21,28], and the described microstructural features were also detected in the samples with smaller widths (Figs. 5(c) and (d))."]}, "10.1016/j.matchar.2017.11.052#F5d": {"figure": "F5", "letter": "d", "tier": "A", "ocr_agrees": true, "definition": "$\\mathrm { d } _ { \\mathrm { m } } = 0 . 2 7 \\ : \\mathrm { m m }$ $\\mathrm { ( d _ { i } = 0 . 1 m m }$ ). The color represents the Z direction according to the orientation color key in the unit triangle", "use": [], "cues": ["micrograph", "scale bar 100um"]}, "10.1016/j.matchar.2017.11.052#F6a": {"figure": "F6", "letter": "a", "tier": "A", "ocr_agrees": true, "definition": "Area fractions of the {001}, {011}, and {111} oriented regions (the angle between each orientation and the Z direction was less than a 15°) and", "use": ["The area fractions of the alloy regions oriented along the $\\{ 0 0 1 \\}$ , {011} and {111} directions are plotted as functions of the measured widths of the fabricated samples $\\left( \\mathrm { d } _ { \\mathrm { m } } \\right)$ in Fig. 6(a) (the angle between each direction and the Z axis did not exceed $1 5 ^ { \\circ } )$ )."]}, "10.1016/j.matchar.2017.11.052#F6b": {"figure": "F6", "letter": "b", "tier": "A", "ocr_agrees": true, "definition": "mean intercept length of the high-angle boundaries (equivalent to the grain size) of the fabricated AlSi10Mg alloy samples plotted as functions of their measured widths $\\mathrm { ( d _ { m } ) }$", "use": ["Using this equation, the mean spacing of the highangle boundaries of the alloy samples was quantified (the obtained results are presented in Fig. 6(b))."]}, "10.1016/j.matchar.2017.11.052#F8a": {"figure": "F8", "letter": "a", "tier": "A", "ocr_agrees": null, "definition": "$\\mathrm { d } _ { \\mathrm { m } } = 1 0 . 4 1 \\ : \\mathrm { m m }$ $\\mathrm { \\hat { d } _ { s } } = 1 0 \\mathrm { m m } )$", "use": ["In the sample with a largest width of approximately $1 0 \\mathrm { m m }$ (Fig. 9(a)), the frequency of particle size around $5 0 \\mathrm { n m }$ is slightly lower compared to the smaller width samples (Fig. 9(b–d)), whereas the mean size of Si particles (approximately $5 0 { - } 7 0 ~ \\mathrm { n m }$ ) appears almost independent of the sample width (Fig. 10(a))."], "cues": ["micrograph", "scale bar 10.41mm"]}, "10.1016/j.matchar.2017.11.052#F8b": {"figure": "F8", "letter": "b", "tier": "A", "ocr_agrees": null, "definition": "$\\mathrm { d } _ { \\mathrm { m } } = 2 . 1 0 \\ : \\mathrm { m m }$ $( \\mathrm { d } _ { \\mathrm { s } } = 2 \\ : \\mathrm { m m } )$", "use": ["In the sample with a largest width of approximately $1 0 \\mathrm { m m }$ (Fig. 9(a)), the frequency of particle size around $5 0 \\mathrm { n m }$ is slightly lower compared to the smaller width samples (Fig. 9(b–d)), whereas the mean size of Si particles (approximately $5 0 { - } 7 0 ~ \\mathrm { n m }$ ) appears almost independent of the sample width (Fig. 10(a))."], "cues": ["micrograph", "scale bar 2.10mm"]}, "10.1016/j.matchar.2017.11.052#F8c": {"figure": "F8", "letter": "c", "tier": "A", "ocr_agrees": null, "definition": "$\\mathrm { d } _ { \\mathrm { m } } = 0 . 6 6 \\ : \\mathrm { m m }$ $[ \\mathrm { d } _ { \\mathrm { s } } = 0 . 5 \\ : \\mathrm { m m } ]$ , and", "use": ["In the sample with a largest width of approximately $1 0 \\mathrm { m m }$ (Fig. 9(a)), the frequency of particle size around $5 0 \\mathrm { n m }$ is slightly lower compared to the smaller width samples (Fig. 9(b–d)), whereas the mean size of Si particles (approximately $5 0 { - } 7 0 ~ \\mathrm { n m }$ ) appears almost independent of the sample width (Fig. 10(a))."], "cues": ["micrograph", "scale bar 0.66mm"]}, "10.1016/j.matchar.2017.11.052#F8d": {"figure": "F8", "letter": "d", "tier": "A", "ocr_agrees": null, "definition": "$\\mathrm { d } _ { \\mathrm { m } } = 0 . 2 7 \\ : \\mathrm { m m }$ $( \\mathrm { d } _ { \\mathrm { s } } = 0 . 1 \\ : \\mathrm { m m } )$ ). These sizes were measured using observed SEM images", "use": ["In the sample with a largest width of approximately $1 0 \\mathrm { m m }$ (Fig. 9(a)), the frequency of particle size around $5 0 \\mathrm { n m }$ is slightly lower compared to the smaller width samples (Fig. 9(b–d)), whereas the mean size of Si particles (approximately $5 0 { - } 7 0 ~ \\mathrm { n m }$ ) appears almost independent of the sample width (Fig. 10(a))."], "cues": ["micrograph", "scale bar 0.27mm"]}}, "assets_note": "10.1016/j.matchar.2017.11.052#F3: no crop file (single-panel figure or broken record); images stripped for the repo, regenerate with taxonomy/embed_panels.py"}
