Repository: colpark/causalmat

# causalmat

This repo asks whether the MatMech multimodal causal-mechanism dataset can carry a benchmark of **foundation-model (FM) advantage**. That means tasks where an agent holding domain FM tools makes measurably better decisions than:
- the same agent holding only classical tools, and
- a fixed mechanical pipeline with no agent at all.

The reasoning must be grounded on measurements. The analysis follows the `fm-advantage-benchmark` skill (rev 2) and uses BioReason-on-KEGG as the reference construction.

- **Dataset:** MatMech, Liu et al., *Scientific Data* 13:269 (2026), https://doi.org/10.1038/s41597-026-06598-5
  - Data: https://doi.org/10.6084/m9.figshare.29815979 (v5, CC BY 4.0)

File: taxonomy/specs_v05/Progress_in_Organic_Coatings__j.porgcoat.2016.09.010.json
{
 "file": "Progress_in_Organic_Coatings__j.porgcoat.2016.09.010.html",
 "short": "Effects of combined surface treatments of aluminium nanopart",
 "journal": "Progress_in_Organic_Coatings",
 "year": null,
 "title": "Effects of combined surface treatments of aluminium nanoparticle on its corrosion resistance before and after inclusion into an epoxy coating",
 "doi": "Progress_in_Organic_Coatings/j.porgcoat.2016.09.010",
 "lanes": [
  {
   "key": "micro",
   "label": "Microscopy: MICRO",
   "sub": "foundation model in hand"
  },
  {
   "key": "classic",
   "label": "Classical tools",
   "sub": "collapsed to one node per state"
  }
 ],
 "states": [
  {
   "id": "S0",
   "stage": "HYP",
   "title": "Hypothesis and design",
   "head": "Epoxy coatings on steel need both a barrier and an active inhibitor; bare Al nanoparticle fillers corrode and agglomerate. The combined effect of a cerium conversion layer and a silane graft on Al nanoparticles, before and after inclusion in epoxy, is unreported.",
   "detail": "Absorbed: s1 (HYP/need), s2 (HYP/gap), s3 (HYP/hypothesis), s4 (DES/base_system), s5 (DES/modification), s6 (DES/variable_sweep), s7 (PRC/deposition), s8 (PRC/synthesis), s9 (PRC/deposition)",
   "figs": [],
   "source": "s1, s2, s3, s4, s5, s6, s7, s8, s9"
  },
  {
   "id": "S1",
   "stage": "STR",
   "title": "Structure state",
   "head": "The treated particle surface carries CeO2, Ce2O3 and Ce-OH over aluminium oxide and metallic Al. APTES is chemically grafted through Si-O-Al with free amine ends; Si-Al-2 and Si-Ce-Al carry the most silane.",
   "detail": "Absorbed: s10 (STR/chemistry/composition), s11 (STR/chemistry/bonding), s13 (STR/microstructure/distribution)",
   "figs": [],
   "source": "s10, s11, s13"
  },
  {
   "id": "S2",
   "stage": "PRP",
   "title": "Property state and mechanisms",
   "head": "Surface treatment slows nanoparticle corrosion in pH 1: evolved H2 falls from 1.7 mL (Al) to 0.7 mL (Si-Al-2). Coating barrier resistance after 57 d in 3.5% NaCl: S2 and S4 reach ~10^10.5 ohm cm2 against ~10^4.5 for the blank.",
   "detail": "Absorbed: s12 (PRP/value), s14 (PRP/value), s15 (PRP/value), s17 (MEC/pathway). Premises: Epoxide groups of the resin react with the primary amine of APTES",
   "figs": [],
   "source": "s12, s14, s15, s17"
  },
  {
   "id": "S3",
   "stage": "PRF",
   "title": "Performance state",
   "head": "After 360 h salt spray the S2 and S4 coatings corrode only along the scribe while blank and untreated-filler coatings are destroyed",
   "detail": "Absorbed: s16 (PRF/service_capability)",
   "figs": [],
   "source": "s16"
  },
  {
   "id": "S4",
   "stage": "DSC",
   "title": "Conclusion",
   "head": "Cerium conversion plus APTES grafting protects the nanoparticle itself and, through better dispersion and bonding, the whole epoxy coating",
   "detail": "Absorbed: s18 (DSC/conclusion)",
   "figs": [],
   "source": "s18"
  }
 ],
 "nodes": [
  {
   "id": "M1",
   "lane": 0,
   "row": "S1",
   "line": 0,
   "title": "MICRO, F8",
   "tech": "MICRO",
   "figs": [
    "F8"
   ],
   "panel": "10.1016/j.porgcoat.2016.09.010#F8a, 10.1016/j.porgcoat.2016.09.010#F8b",
   "panel_ids": [
    "10.1016/j.porgcoat.2016.09.010#F8a",
    "10.1016/j.porgcoat.2016.09.010#F8b"
   ],
   "head": "In cross-section the Un3 coating holds a dense cluster of 55-105 nm particles; in S3 the particles are more separated but still clustered",
   "solves": "Silane-treated particles are more evenly dispersed in the cured epoxy than untreated ones",
   "op": "compare across conditions",
   "verdict": "partial",
   "source": "q6",
   "tech_source": "modality",
   "panel_conditions": [
    {
     "condition": "(a) Un3 and (b) S3 coatings",
     "source": "caption"
    }
   ],
   "note": "one 2.89 um field per coating at 50 kx; particle sizes are the instrument's own L1-L5 callouts, not my measurement",
   "necessity": "redundant",
   "necessity_reason": "No member reaches image_support shown, and S1 keeps shown support from q1, q4, a1."
  },
  {
   "id": "C2",
   "lane": 1,
   "row": "S1",
   "line": 1,
   "title": "XPS, F2",
   "tech": "XPS",
   "figs": [
    "F2"
   ],
   "panel": "10.1016/j.porgcoat.2016.09.010#F2b, 10.1016/j.porgcoat.2016.09.010#F2c, 10.1016/j.porgcoat.2016.09.010#F2a",
   "panel_ids": [
    "10.1016/j.porgcoat.2016.09.010#F2b",
    "10.1016/j.porgcoat.2016.09.010#F2c",
    "10.1016/j.porgcoat.2016.09.010#F2a"
   ],
   "head": "Al 2p resolves into two components at 75.4 eV (aluminium oxide) and 78.2 eV (aluminium), the metal component the larger. O 1s deconvolutes into CeO2 ~529, Ce2O3 ~530, Al-O ~531 and Ce-OH ~532 eV.",
   "solves": "The treated particle surface carries CeO2, Ce2O3 and Ce-OH over aluminium oxide and metallic Al",
   "op": "fit model, read characteristic point",
   "verdict": "contradicts",
   "source": "q1, q2, a1",
   "tech_source": "label+none",
   "panel_conditions": [
    {
     "condition": "Al 2p high resolution spectrum of Ce-Al modified at pH 3.8",
     "source": "caption"
    },
    {
     "condition": "O 1s high resolution spectrum",
     "source": "caption"
    }
   ],
   "note": "peak heights ~17 and ~72 counts read off the F2b ordinate judge re-read of F2c: the fitted components peak at CeO2 ~100, Ce2O3 ~285, Al-O ~380 and Ce-OH ~250 counts, so the Ce2O3 component alone exceeds Ce-OH and CeO2+Ce2O3 dominate it, against the text's statement that the cerium-oxide contribution is much less intense than the hydroxide. The figure labels the 530 eV component 'Ce2O', which is a figure typo for Ce2O3. the survey marks Ce 3d only with a dashed circle; the 820-880 eV enlargement, which sits outside the F2a crop and is only visible in the whole-figure image, is flat scatter between ~1150 and ~1280 counts with no resolvable doublet, so the Ce layer is at or below the XPS detection limit.",
   "audit": true,
   "detail": "q1: Al 2p resolves into two components at 75.4 eV (aluminium oxide) and 78.2 eV (aluminium), the metal component the larger; q2: O 1s deconvolutes into CeO2 ~529, Ce2O3 ~530, Al-O ~531 and Ce-OH ~532 eV; a1: The Ce 3d region of the survey shows no peak above noise; its 820-880 eV inset is flat scatter",
   "inner_audit": "q2: judge re-read of F2c: the fitted components peak at CeO2 ~100, Ce2O3 ~285, Al-O ~380 and Ce-OH ~250 counts, so the Ce2O3 component alone exceeds Ce-OH and CeO2+Ce2O3 dominate it, against the text's statement that the cerium-oxide contribution is much less intense than the hydroxide. The figure labels the 530 eV component 'Ce2O', which is a figure typo for Ce2O3.",
   "necessity": "corrective",
   "necessity_reason": "Changes support for S1: q2 contradicts"
  },
  {
   "id": "C3",
   "lane": 1,
   "row": "S1",
   "line": 2,
   "title": "evidence, F4",
   "tech": "",
   "figs": [
    "F4"
   ],
   "panel": "10.1016/j.porgcoat.2016.09.010#F4",
   "panel_ids": [
    "10.1016/j.porgcoat.2016.09.010#F4"
   ],
   "head": "Total mass loss to 425 C ranks Si-Al-2 4.8% > Si-Ce-Al 4.1% ~ Si-Al-1 4.0% > Si-Al-3 2.5% >> Al 0.5%",
   "solves": "APTES is chemically grafted through Si-O-Al with free amine ends; Si-Al-2 and Si-Ce-Al carry the most silane",
   "op": "compare across conditions",
   "verdict": "partial",
   "source": "q3",
   "tech_source": "none",
   "panel_conditions": [
    {
     "condition": "TG plots heated at 10 C/min in nitrogen",
     "source": "caption"
    }
   ],
   "note": "weight-retention endpoints read off the F4 ordinate; Si-Ce-Al and Si-Al-1 are within 0.1% of each other, so the paper's two-group split is not clean",
   "detail": "q3: Total mass loss to 425 C ranks Si-Al-2 4.8% > Si-Ce-Al 4.1% ~ Si-Al-1 4.0% > Si-Al-3 2.5% >> Al 0.5%",
   "necessity": "redundant",
   "necessity_reason": "No member reaches image_support shown, and S1 keeps shown support from q1, q4, a1."
  },
  {
   "id": "C4",
   "lane": 1,
   "row": "S1",
   "line": 3,
   "title": "evidence, F6",
   "tech": "",
   "figs": [
    "F6"
   ],
   "panel": "10.1016/j.porgcoat.2016.09.010#F6b",
   "panel_ids": [
    "10.1016/j.porgcoat.2016.09.010#F6b"
   ],
   "head": "In methyl ethyl ketone untreated Al still holds 1280 NTU at 60 min while every silanised sample falls to 400-600 NTU",
   "solves": "",
   "op": "compare across conditions",
   "verdict": "shown",
   "source": "q4",
   "tech_source": "none",
   "panel_conditions": [
    {
     "condition": "Si-Al and Si-Ce-Al nanoparticles in methyl ethyl ketone over 60 min",
     "source": "caption"
    }
   ],
   "note": "Al starts at 3750 NTU, the silanised samples at 1400-2000 NTU, so the starting dispersions already differ",
   "detail": "q4: In methyl ethyl ketone untreated Al still holds 1280 NTU at 60 min while every silanised sample falls to 400-600 NTU",
   "necessity": "redundant",
   "necessity_reason": "S1 keeps shown support from q1, a1 after removal."
  },
  {
   "id": "C5",
   "lane": 1,
   "row": "S2",
   "line": 0,
   "title": "ASSAY, F7",
   "tech": "ASSAY",
   "figs": [
    "F7"
   ],
   "panel": "",
   "panel_ids": [],
   "head": "Evolved H2 at 900 min in pH 1: Al 1.7 mL, Ce-Al/pH3.8 1.2 mL, Si-Ce-Al 0.9 mL, Si-Al-2 0.7 mL. Every silanised sample has already evolved ~0.1 mL H2 by 100 min, against the claimed 140 min latency",
   "solves": "Surface treatment slows nanoparticle corrosion in pH 1: evolved H2 falls from 1.7 mL (Al) to 0.7 mL (Si-Al-2)",
   "op": "read characteristic point, read trend",
   "verdict": "shown",
   "source": "q5, a2",
   "tech_source": "label+none",
   "note": "read off the packet F7 ordinate; this figure is tier C and offers no panel crops the paper states no hydrogen evolved in the first 140 min; the packet F7 curves leave zero before 100 min",
   "detail": "q5: Evolved H2 at 900 min in pH 1: Al 1.7 mL, Ce-Al/pH3.8 1.2 mL, Si-Ce-Al 0.9 mL, Si-Al-2 0.7 mL; a2: Every silanised sample has already evolved ~0.1 mL H2 by 100 min, against the claimed 140 min latency",
   "necessity": "redundant",
   "necessity_reason": "S2 keeps shown support from q8, q9, q10, a3 after removal."
  },
  {
   "id": "C6",
   "lane": 1,
   "row": "S2",
   "line": 1,
   "title": "evidence, F10",
   "tech": "",
   "figs": [
    "F10"
   ],
   "panel": "10.1016/j.porgcoat.2016.09.010#F10a, 10.1016/j.porgcoat.2016.09.010#F10b, 10.1016/j.porgcoat.2016.09.010#F10c",
   "panel_ids": [
    "10.1016/j.porgcoat.2016.09.010#F10a",
    "10.1016/j.porgcoat.2016.09.010#F10b",
    "10.1016/j.porgcoat.2016.09.010#F10c"
   ],
   "head": "|Z| at 0.01 Hz after 57 d: S2 and S4 ~10^10.5, S1 and S3 ~10^6.9, M2 ~10^7.0, M3 ~10^6.0, Un2 ~10^5.4, blank ~10^4.5 ohm cm2",
   "solves": "Coating barrier resistance after 57 d in 3.5% NaCl: S2 and S4 reach ~10^10.5 ohm cm2 against ~10^4.5 for the blank",
   "op": "compare across conditions",
   "verdict": "shown",
   "source": "q8",
   "tech_source": "none",
   "note": "read off the F10 ordinates; at the lowest plotted frequency (log f = -1.9) S2 and S4 sit on top of one another at ~10^10.4, while the MatMech block credits S4 alone with >10^10. S1's very last point falls to ~10^6.0 although the rest of its low-frequency plateau is ~10^6.8.",
   "detail": "q8: |Z| at 0.01 Hz after 57 d: S2 and S4 ~10^10.5, S1 and S3 ~10^6.9, M2 ~10^7.0, M3 ~10^6.0, Un2 ~10^5.4, blank ~10^4.5 ohm cm2",
   "necessity": "redundant",
   "necessity_reason": "S2 keeps shown support from q5, q9, q10, a2 after removal."
  },
  {
   "id": "C7",
   "lane": 1,
   "row": "S2",
   "line": 2,
   "title": "evidence, F10",
   "tech": "",
   "figs": [
    "F10"
   ],
   "panel": "10.1016/j.porgcoat.2016.09.010#F10b, 10.1016/j.porgcoat.2016.09.010#F10c",
   "panel_ids": [
    "10.1016/j.porgcoat.2016.09.010#F10b",
    "10.1016/j.porgcoat.2016.09.010#F10c"
   ],
   "head": "The phase angle of S2 and S4 stays near 85 deg across the whole frequency range, whereas M2 and M3 drop into a second low-frequency relaxation",
   "solves": "The dense siloxane shell blocks water at the particle and its amine ends cross-link into the epoxy, removing the void network that carries electrolyte",
   "op": "read trend",
   "verdict": "shown",
   "source": "q9",
   "tech_source": "none",
   "note": "the S2/S4 phase series is flat from 1e4 down to 1e-2 Hz, i.e. one capacitive time constant and no exposed substrate",
   "detail": "q9: The phase angle of S2 and S4 stays near 85 deg across the whole frequency range, whereas M2 and M3 drop into a second low-frequency relaxation",
   "necessity": "redundant",
   "necessity_reason": "S2 keeps shown support from q5, q8, q10, a2 after removal."
  },
  {
   "id": "C8",
   "lane": 1,
   "row": "S2",
   "line": 3,
   "title": "evidence, F12",
   "tech": "",
   "figs": [
    "F12"
   ],
   "panel": "10.1016/j.porgcoat.2016.09.010#F12a, 10.1016/j.porgcoat.2016.09.010#F12b, 10.1016/j.porgcoat.2016.09.010#F12c",
   "panel_ids": [
    "10.1016/j.porgcoat.2016.09.010#F12a",
    "10.1016/j.porgcoat.2016.09.010#F12b",
    "10.1016/j.porgcoat.2016.09.010#F12c"
   ],
   "head": "Adhesion loss after salt spray: blank 44%, Un 33-37%, M 22-29%, S 18-24%. Error bars on S2 (18.4+/-2.0), S4 (18.1+/-0.8) and M2 (22.5+/-3.3) overlap, so the silane-over-cerium ranking sits inside the scatter",
   "solves": "Wet adhesion loss after salt spray falls from 44% (blank) to 18% for the silane-treated fillers",
   "op": "compare across conditions, cross check consistency",
   "verdict": "shown",
   "source": "q10, a3",
   "tech_source": "none",
   "note": "bar heights read off the F12 ordinates; S4 18.1%, S2 18.4%, M2 22.5%. The plotted quantity is the paper's own Eq. (8) reduction of the dry and wet pull-off strengths (k3), but those two strengths are not OBS nodes here, so provenance stays measured rather than derived (v04 requires an incoming derives edge for derived). bar and whisker positions read across F12b and F12c",
   "detail": "q10: Adhesion loss after salt spray: blank 44%, Un 33-37%, M 22-29%, S 18-24%; a3: Error bars on S2 (18.4+/-2.0), S4 (18.1+/-0.8) and M2 (22.5+/-3.3) overlap, so the silane-over-cerium ranking sits inside the scatter",
   "necessity": "redundant",
   "necessity_reason": "S2 keeps shown support from q5, q8, q9, a2 after removal."
  },
  {
   "id": "C9",
   "lane": 1,
   "row": "S3",
   "line": 0,
   "title": "evidence, F9",
   "tech": "",
   "figs": [
    "F9"
   ],
   "panel": "10.1016/j.porgcoat.2016.09.010#F9a, 10.1016/j.porgcoat.2016.09.010#F9c, 10.1016/j.porgcoat.2016.09.010#F9d",
   "panel_ids": [
    "10.1016/j.porgcoat.2016.09.010#F9a",
    "10.1016/j.porgcoat.2016.09.010#F9c",
    "10.1016/j.porgcoat.2016.09.010#F9d"
   ],
   "head": "On the peeled panels the blank and all Un coatings are covered in brown corrosion product, while S2 and S4 carry product only along the scribe",
   "solves": "After 360 h salt spray the S2 and S4 coatings corrode only along the scribe while blank and untreated-filler coatings are destroyed",
   "op": "compare across conditions",
   "verdict": "shown",
   "source": "q7",
   "tech_source": "none",
   "panel_conditions": [
    {
     "condition": "samples after 360 h salt spray test, coatings peeled from the steel substrate",
     "source": "caption"
    }
   ],
   "detail": "q7: On the peeled panels the blank and all Un coatings are covered in brown corrosion product, while S2 and S4 carry product only along the scribe",
   "necessity": "necessary",
   "necessity_reason": "Only figure-backed support with image_support shown for S3 (q7)."
  }
 ],
 "edges": [
  [
   "S0",
   "S1",
   "produces"
  ],
  [
   "S1",
   "S2",
   "causes"
  ],
  [
   "S2",
   "S3",
   "causes"
  ],
  [
   "S3",
   "S4",
   "supports"
  ],
  [
   "S2",
   "S4",
   "supports"
  ]
 ],
 "figs": {
  "F10": {
   "caption": "Fig. 11. Bode plots for (a) Al, (b) Ce-Al and (c) Si-Al and Si-Ce-Al nanoparticle containing coatings after 57 days of immersion in $3 . 5 \\%$ NaCl solution (thicknes $\\mathsf { s } = 9 2 \\pm 3 \\mu \\mathrm { m } _ { \\cdot }$ . "
  },
  "F12": {
   "caption": "Fig. 13. Adhesion loss percentages calculated for (a) $\\mathsf { A l } _ { \\mathsf { \\Pi } }$ /epoxy, (b) Ce-Al/epoxy and (c) Si-Al and Si-Ce-Al/epoxy samples. "
  },
  "F2": {
   "caption": "Fig. 2. (a) XPS spectrum of the Ce-Al nanoparticles modified in a solution with $\\mathrm { p H } = 3 . 8 ,$ , (b) Al 2p high resolution spectrum and (c) O 1s high resolution spectrum "
  },
  "F4": {
   "caption": "Fig. 5. TG plots for Al, Si-Al-1, Si-Al-2, Si-Al-3 and Si-Ce-Al samples heated at $1 0 ^ { \\circ } \\mathrm { C } / \\mathrm { m i n }$ in nitrogen atmosphere. "
  },
  "F6": {
   "caption": "Fig. 7. NTU values of (a) Ce-Al and (b) Si-Al and Si-Ce-Al nanoparticles in methyl ethyl ketone over 60 min test period; the standard deviation range for Volume values is between $1 . 5 \\%$ and $3 . 5 \\%$ . "
  },
  "F7": {
   "caption": "Fig. 8. Hydrogen evolution test results during 15 h immersion in acidified deionized water $\\left( \\mathsf { p H } = 1 . 0 \\right)$ ; the standard deviation range for Volume values is between $2 . 5 \\%$ and $4 . 0 \\%$ . "
  },
  "F8": {
   "caption": "Fig. 9. FE-SEM images of (a) Un3 and (b) S3 coatings. "
  },
  "F9": {
   "caption": "Fig. 10. Images of samples after $3 6 0 \\mathrm { h }$ salt spray test. Coatings were peeled from the steel substrate (thickness $= 1 1 5 { \\pm } 5 { \\mu } \\mathrm { m }$ ); (a) Al/epoxy, (b) Ce-Al/epoxy, (c) Si-Al/epoxy and (d) comparison of the samples with best performance in each category. "
  }
 },
 "fm_critical": false,
 "panels": {
  "10.1016/j.porgcoat.2016.09.010#F8a": {
   "figure": "F8",
   "letter": "a",
   "tier": "A",
   "ocr_agrees": null,
   "definition": "Un3 and",
   "use": [],
   "cues": [
    "SEM",
    "scale bar 58.10nm"
   ]
  },
  "10.1016/j.porgcoat.2016.09.010#F8b": {
   "figure": "F8",
   "letter": "b",
   "tier": "A",
   "ocr_agrees": null,
   "definition": "S3 coatings",
   "use": [],
   "cues": [
    "SEM",
    "scale bar 53.24nm"
   ]
  },
  "10.1016/j.porgcoat.2016.09.010#F2b": {
   "figure": "F2",
   "letter": "b",
   "tier": "A",
   "ocr_agrees": false,
   "definition": "Al 2p high resolution spectrum and",
   "use": [
    "The results of high resolution analysis are given in Fig. 2b, c and Table 4.",
    "High resolution Al 2p scan was fitted into two Gaussian–Lorentzian peaks of 75.41 and 78.17 eV associated with the presence of aluminium oxide and aluminium metal on the surface of the sample, respectively (Fig. 2b) [44–47]."
   ],
   "cues": [
    "XPS"
   ]
  },
  "10.1016/j.porgcoat.2016.09.010#F2c": {
   "figure": "F2",
   "letter": "c",
   "tier": "A",
   "ocr_agrees": true,
   "definition": "O 1s high resolution spectrum",
   "use": [
    "The results of high resolution analysis are given in Fig. 2b, c and Table 4.",
    "Thus, more information about the state of Ce oxide/hydroxide layer was obtained from the O1s high resolution spectrum, which is shown in Fig. 2c."
   ],
   "cues": [
    "XPS"
   ]
  },
  "10.1016/j.porgcoat.2016.09.010#F2a": {
   "figure": "F2",
   "letter": "a",
   "tier": "A",
   "ocr_agrees": true,
   "definition": "XPS spectrum of the Ce-Al nanoparticles modified in a solution with $\\mathrm { p H } = 3 . 8 ,$",
   "use": [
    "The overall XPS survey spectrum of Ce-Al samples (Fig. 2a) showed C 1s, O 1s, Ce 3d and Al 2p as the main peaks."
   ],
   "cues": [
    "XPS"
   ]
  },
  "10.1016/j.porgcoat.2016.09.010#F6b": {
   "figure": "F6",
   "letter": "b",
   "tier": "A",
   "ocr_agrees": true,
   "definition": "Si-Al and Si-Ce-Al nanoparticles in methyl ethyl ketone over 60 min test period; the standard deviation range for Volume values is between $1 . 5 \\%$ and $3 . 5 \\%$",
   "use": []
  },
  "10.1016/j.porgcoat.2016.09.010#F10a": {
   "figure": "F10",
   "letter": "a",
   "tier": "B",
   "ocr_agrees": true,
   "definition": "",
   "use": [],
   "cues": [
    "XRD"
   ]
  },
  "10.1016/j.porgcoat.2016.09.010#F10b": {
   "figure": "F10",
   "letter": "b",
   "tier": "B",
   "ocr_agrees": true,
   "definition": "",
   "use": [],
   "cues": [
    "XRD"
   ]
  },
  "10.1016/j.porgcoat.2016.09.010#F10c": {
   "figure": "F10",
   "letter": "c",
   "tier": "B",
   "ocr_agrees": true,
   "definition": "",
   "use": [],
   "cues": [
    "XRD"
   ]
  },
  "10.1016/j.porgcoat.2016.09.010#F12a": {
   "figure": "F12",
   "letter": "a",
   "tier": "A",
   "ocr_agrees": true,
   "definition": "$\\mathsf { A l } _ { \\mathsf { \\Pi } }$ /epoxy",
   "use": []
  },
  "10.1016/j.porgcoat.2016.09.010#F12b": {
   "figure": "F12",
   "letter": "b",
   "tier": "A",
   "ocr_agrees": true,
   "definition": "Ce-Al/epoxy and",
   "use": []
  },
  "10.1016/j.porgcoat.2016.09.010#F12c": {
   "figure": "F12",
   "letter": "c",
   "tier": "A",
   "ocr_agrees": true,
   "definition": "Si-Al and Si-Ce-Al/epoxy samples",
   "use": []
  },
  "10.1016/j.porgcoat.2016.09.010#F9a": {
   "figure": "F9",
   "letter": "a",
   "tier": "A",
   "ocr_agrees": true,
   "definition": "Al/epoxy",
   "use": [
    "According to Fig. 10(a), after removing the coating from the surface of the substrate, there were widespread corrosion products on the surface after the salt spray test."
   ]
  },
  "10.1016/j.porgcoat.2016.09.010#F9c": {
   "figure": "F9",
   "letter": "c",
   "tier": "A",
   "ocr_agrees": true,
   "definition": "Si-Al/epoxy and",
   "use": [
    "For the S2 and S4 samples, the surface beneath the coating was almost undamaged and bright, but for the latter a slight brownish appearance was also noticed upon visual observation, as compared to S1, S3 and blank samples (Fig. 10(c) and (d))."
   ]
  },
  "10.1016/j.porgcoat.2016.09.010#F9d": {
   "figure": "F9",
   "letter": "d",
   "tier": "A",
   "ocr_agrees": true,
   "definition": "comparison of the samples with best performance in each category",
   "use": []
  }
 },
 "assets_note": "10.1016/j.porgcoat.2016.09.010#F4: no crop file (single-panel figure or broken record); images stripped for the repo, regenerate with taxonomy/embed_panels.py"
}
