Repository: colpark/causalmat

# causalmat

This repo asks whether the MatMech multimodal causal-mechanism dataset can carry a benchmark of **foundation-model (FM) advantage**. That means tasks where an agent holding domain FM tools makes measurably better decisions than:
- the same agent holding only classical tools, and
- a fixed mechanical pipeline with no agent at all.

The reasoning must be grounded on measurements. The analysis follows the `fm-advantage-benchmark` skill (rev 2) and uses BioReason-on-KEGG as the reference construction.

- **Dataset:** MatMech, Liu et al., *Scientific Data* 13:269 (2026), https://doi.org/10.1038/s41597-026-06598-5
  - Data: https://doi.org/10.6084/m9.figshare.29815979 (v5, CC BY 4.0)

File: taxonomy/specs_v05/Progress_in_Organic_Coatings__j.porgcoat.2020.105876.json
{
 "file": "Progress_in_Organic_Coatings__j.porgcoat.2020.105876.html",
 "short": "Self-healing polymer coatings of polyurea-urethane/epoxy ble",
 "journal": "Progress_in_Organic_Coatings",
 "year": null,
 "title": "Self-healing polymer coatings of polyurea-urethane/epoxy blends with reversible and dynamic bonds",
 "doi": "Progress_in_Organic_Coatings/j.porgcoat.2020.105876",
 "lanes": [
  {
   "key": "micro",
   "label": "Microscopy: SEM",
   "sub": "foundation model in hand"
  },
  {
   "key": "classic",
   "label": "Classical tools",
   "sub": "collapsed to one node per state"
  }
 ],
 "states": [
  {
   "id": "S0",
   "stage": "HYP",
   "title": "Hypothesis and design",
   "head": "Protective coatings need to close and repair a scratch by themselves and keep their barrier function, without giving up hardness or adhesion. Combining dynamic disulfide bonds in the polymer backbone with reversible Diels-Alder crosslinks that drive nanoscale epoxy phase separation should give a coating that both closes and welds a crack.",
   "detail": "Absorbed: j1 (HYP/need), j2 (HYP/hypothesis), j3 (DES/base_system), j4 (DES/modification), j5 (DES/variable_sweep), j6 (PRC/synthesis), j7 (PRC/deposition), j21 (PRC/stimulus). Premises: Polyurethanes carrying disulfide groups in the main chain self-heal by disulfide exchange together with hydrogen bonding among urea groups; The furan-maleimide Diels-Alder reaction runs forward near 60 C and backward near 130 C",
   "figs": [],
   "source": "j1, j2, j3, j4, j5, j6, j7, j21"
  },
  {
   "id": "S1",
   "stage": "STR",
   "title": "Structure state",
   "head": "Diels-Alder adducts form between the furan groups on the FTPU chain ends and on the epoxy oligomers and the BMI maleimides, giving reversible crosslinks and reversible interfacial bonds. Crosslinking separates the epoxy into domains below 100 nm dispersed in the FTPU matrix, denser at 5:5 and largely suppressed when the BMI is halved.",
   "detail": "Absorbed: j8 (STR/chemistry/bonding), j9 (STR/microstructure/distribution), j20 (STR/microstructure/distribution)",
   "figs": [],
   "source": "j8, j9, j20"
  },
  {
   "id": "S2",
   "stage": "PRP",
   "title": "Property state and mechanisms",
   "head": "The blends are about twice as strong as the pristine FTPU (14-15 against 7.8 MPa) but far less extensible, and their room-temperature storage modulus is lower. The blends add a new relaxation between about 45 and 80 C that the pristine FTPU does not have, rising with epoxy and BMI content.",
   "detail": "Absorbed: j10 (PRP/value), j11 (PRP/value), j12 (PRP/behavior_class), j14 (MEC/pathway), j13 (PRP/value). Premises: Healing efficiency is defined from the healed and original tensile strength and elongation at break",
   "figs": [],
   "source": "j10, j11, j12, j14, j13"
  },
  {
   "id": "S3",
   "stage": "PRF",
   "title": "Performance state",
   "head": "After a 10 min press at 130 C the scratched blend coatings keep red dye off the wood and saline off the tinplate for 7 days, where the damaged ones do not",
   "detail": "Absorbed: j15 (PRF/service_capability)",
   "figs": [],
   "source": "j15"
  },
  {
   "id": "S4",
   "stage": "DSC",
   "title": "Conclusion",
   "head": "A polyurea-urethane/epoxy blend whose reversible Diels-Alder network both creates nanoscale domains and releases them on heating gives a shape-memory-assisted, self-healing protective coating",
   "detail": "Absorbed: j16 (DSC/conclusion)",
   "figs": [],
   "source": "j16"
  }
 ],
 "nodes": [
  {
   "id": "M1",
   "lane": 0,
   "row": "S1",
   "line": 0,
   "title": "SEM",
   "tech": "SEM",
   "figs": [],
   "panel": "",
   "panel_ids": [],
   "head": "Fracture surfaces are smooth for the pristine polymer and rough for the blends, and smoother again when the BMI is halved",
   "solves": "Crosslinking separates the epoxy into domains below 100 nm dispersed in the FTPU matrix, denser at 5:5 and largely suppressed when the BMI is halved",
   "op": "",
   "verdict": null,
   "source": "m3",
   "tech_source": "attrs",
   "necessity": "redundant",
   "necessity_reason": "No member reaches image_support shown, and S1 keeps shown support from m1, m2, m11, m12."
  },
  {
   "id": "M2",
   "lane": 0,
   "row": "S1",
   "line": 1,
   "title": "SEM, F8",
   "tech": "SEM",
   "figs": [
    "F8"
   ],
   "panel": "10.1016/j.porgcoat.2020.105876#F8c, 10.1016/j.porgcoat.2020.105876#F8d",
   "panel_ids": [
    "10.1016/j.porgcoat.2020.105876#F8c",
    "10.1016/j.porgcoat.2020.105876#F8d"
   ],
   "head": "The specimen quenched from 130 C has a smooth surface with only a few fold lines, and it is still smooth after reheating at 60 C",
   "solves": "At 130 C the phase-separated domains disappear and the blend becomes homogeneous; after the return to 60 C the surface stays smooth, so the domains do not rebuild",
   "op": "compare across conditions",
   "verdict": "shown",
   "source": "m11",
   "tech_source": "attrs",
   "panel_conditions": [
    {
     "condition": "FT5BE5 heated at 130 C and quenched to preserve the high-temperature morphology; the second panel after reheating at 60 C",
     "source": "caption"
    }
   ],
   "necessity": "redundant",
   "necessity_reason": "S1 keeps shown support from m1, m2, m12, m13 after removal."
  },
  {
   "id": "C3",
   "lane": 1,
   "row": "S1",
   "line": 2,
   "title": "AFM, AFM:phase, F3",
   "tech": "AFM, AFM:phase",
   "figs": [
    "F3"
   ],
   "panel": "",
   "panel_ids": [],
   "head": "AFM: the pristine polymer is smooth in height but microphase separated in phase contrast; the blends add domains under 100 nm, dense in the 5:5 blend and replaced by dark irregular patches when the BMI is halved. The 5:5 height panel shows one broad diagonal band rather than the many domains the text reads from it, and no panel carries a z scale",
   "solves": "Crosslinking separates the epoxy into domains below 100 nm dispersed in the FTPU matrix, denser at 5:5 and largely suppressed when the BMI is halved",
   "op": "compare across conditions, inspect local feature",
   "verdict": "shown",
   "source": "m1, m2",
   "tech_source": "attrs",
   "note": "panels a-e are height and f-j phase images, at 200 nm bars except the two 1 um overviews; the store offers no panel ids for this tier-C figure without a height scale the quoted fall in height difference from 10-14 nm to about 3.5 nm cannot be checked against the figure; the dense domain population is visible only in the 5:5 phase image",
   "audit": true,
   "detail": "m1: AFM: the pristine polymer is smooth in height but microphase separated in phase contrast; the blends add domains under 100 nm, dense in the 5:5 blend and replaced by dark irregular patches when the BMI is halved; m2: The 5:5 height panel shows one broad diagonal band rather than the many domains the text reads from it, and no panel carries a z scale",
   "inner_audit": "m2: without a height scale the quoted fall in height difference from 10-14 nm to about 3.5 nm cannot be checked against the figure; the dense domain population is visible only in the 5:5 phase image",
   "necessity": "corrective",
   "necessity_reason": "Changes support for S1: "
  },
  {
   "id": "C4",
   "lane": 1,
   "row": "S1",
   "line": 3,
   "title": "IR, F8",
   "tech": "IR",
   "figs": [
    "F8"
   ],
   "panel": "10.1016/j.porgcoat.2020.105876#F8a",
   "panel_ids": [
    "10.1016/j.porgcoat.2020.105876#F8a"
   ],
   "head": "Marker lines at 1146 and 696 cm-1 track the regenerated furan and maleimide bands through the 130 C and 60 C steps of the cycle",
   "solves": "Diels-Alder adducts form between the furan groups on the FTPU chain ends and on the epoxy oligomers and the BMI maleimides, giving reversible crosslinks and reversible interfacial bonds",
   "op": "compare across conditions",
   "verdict": "partial",
   "source": "m10",
   "tech_source": "attrs",
   "note": "at the printed scale the seven offset traces differ only slightly at the two marker positions, so the appearance and disappearance of the two bands cannot be confirmed from this panel",
   "detail": "m10: Marker lines at 1146 and 696 cm-1 track the regenerated furan and maleimide bands through the 130 C and 60 C steps of the cycle",
   "necessity": "redundant",
   "necessity_reason": "No member reaches image_support shown, and S1 keeps shown support from m1, m2, m11, m12."
  },
  {
   "id": "C5",
   "lane": 1,
   "row": "S1",
   "line": 4,
   "title": "AFM:phase, UVVIS:transmittance, F8",
   "tech": "AFM:phase, UVVIS:transmittance",
   "figs": [
    "F8"
   ],
   "panel": "10.1016/j.porgcoat.2020.105876#F8b, 10.1016/j.porgcoat.2020.105876#F8e, 10.1016/j.porgcoat.2020.105876#F8f",
   "panel_ids": [
    "10.1016/j.porgcoat.2020.105876#F8b",
    "10.1016/j.porgcoat.2020.105876#F8e",
    "10.1016/j.porgcoat.2020.105876#F8f"
   ],
   "head": "The AFM phase image of the quenched 130 C specimen is a uniform fine speckle with no resolvable domains. Transmittance cycles: one specimen stays below 15% at every temperature while the other jumps to nearly 50% at 130 C and falls back only partly at 90 and 25 C",
   "solves": "At 130 C the phase-separated domains disappear and the blend becomes homogeneous; after the return to 60 C the surface stays smooth, so the domains do not rebuild",
   "op": "assess spatial distribution, compare across conditions",
   "verdict": "shown",
   "source": "m12, m13",
   "tech_source": "attrs",
   "note": "compare with the dense domain population of the same blend before heating both panels label the x axis 'Wavenumber (cm-1)' although the 400-800 range against transmittance is a wavelength in nm; the packet caption is truncated before these two panels, so which specimen each one is cannot be read",
   "audit": true,
   "detail": "m12: The AFM phase image of the quenched 130 C specimen is a uniform fine speckle with no resolvable domains; m13: Transmittance cycles: one specimen stays below 15% at every temperature while the other jumps to nearly 50% at 130 C and falls back only partly at 90 and 25 C",
   "inner_audit": "m13: both panels label the x axis 'Wavenumber (cm-1)' although the 400-800 range against transmittance is a wavelength in nm; the packet caption is truncated before these two panels, so which specimen each one is cannot be read",
   "necessity": "corrective",
   "necessity_reason": "Changes support for S1: "
  },
  {
   "id": "M6",
   "lane": 0,
   "row": "S2",
   "line": 0,
   "title": "SEM, F7",
   "tech": "SEM",
   "figs": [
    "F7"
   ],
   "panel": "",
   "panel_ids": [],
   "head": "Scratches 40-60 um wide narrow to a thin line after 10 s at 130 C and are gone after 10 min; the panels print fixation ratios of 90, 91 and 24% with 99% recovery in all three blends",
   "solves": "The blends are shape-memory materials: fixation 90-91% and recovery 99%, but fixation collapses to 24% when the BMI is halved",
   "op": "measure feature metric",
   "verdict": "shown",
   "source": "m9",
   "tech_source": "attrs",
   "panel_conditions": [
    {
     "condition": "original crack, then 130 C for 10 s, then 130 C for 10 min, for FT7BE3, FT5BE5 and FT5B0.5E5",
     "source": "caption"
    }
   ],
   "note": "widths measured against the 100 um bars; the 24% fixation of the half-BMI blend is a collapse rather than the slight reduction the text describes; the store offers no panel ids for this tier-C figure",
   "necessity": "redundant",
   "necessity_reason": "S2 keeps shown support from m4, m6, m8 after removal."
  },
  {
   "id": "C7",
   "lane": 1,
   "row": "S2",
   "line": 1,
   "title": "MECH:DMA, MECH:tensile, PROCESS, F4",
   "tech": "MECH:DMA, MECH:tensile, PROCESS",
   "figs": [
    "F4"
   ],
   "panel": "10.1016/j.porgcoat.2020.105876#F4a, 10.1016/j.porgcoat.2020.105876#F4c, 10.1016/j.porgcoat.2020.105876#F4d",
   "panel_ids": [
    "10.1016/j.porgcoat.2020.105876#F4a",
    "10.1016/j.porgcoat.2020.105876#F4c",
    "10.1016/j.porgcoat.2020.105876#F4d"
   ],
   "head": "Storage modulus at 25 C ranks FTPU above FT5BE5 above FT7BE3 above FT5B0.5E5, the last having already fallen by three decades by 25 C. Tensile curves: 7.8 MPa at 232% for FTPU, 14.4 MPa at 112% for FT7BE3, 15.3 MPa at 65% for FT5BE5 and 6.5 MPa at 130% for FT5B0.5E5.",
   "solves": "The blends are about twice as strong as the pristine FTPU (14-15 against 7.8 MPa) but far less extensible, and their room-temperature storage modulus is lower",
   "op": "read characteristic point, read trend",
   "verdict": "partial",
   "source": "m4, m6, m7",
   "tech_source": "attrs",
   "note": "both stoichiometric blends show a yield drop near 10% strain followed by re-hardening, which the pristine polymer does not the radar axes carry no numbers, so only the ranking can be read from the panel",
   "detail": "m4: Storage modulus at 25 C ranks FTPU above FT5BE5 above FT7BE3 above FT5B0.5E5, the last having already fallen by three decades by 25 C; m6: Tensile curves: 7.8 MPa at 232% for FTPU, 14.4 MPa at 112% for FT7BE3, 15.3 MPa at 65% for FT5BE5 and 6.5 MPa at 130% for FT5B0.5E5; m7: On the coating-property radar the blends and the cured epoxy sit outside the pristine polymer on adhesion and pencil hardness and inside it on flexibility",
   "necessity": "redundant",
   "necessity_reason": "S2 keeps shown support from m8, m9 after removal."
  },
  {
   "id": "C8",
   "lane": 1,
   "row": "S2",
   "line": 2,
   "title": "MECH:DMA, F4",
   "tech": "MECH:DMA",
   "figs": [
    "F4"
   ],
   "panel": "10.1016/j.porgcoat.2020.105876#F4b",
   "panel_ids": [
    "10.1016/j.porgcoat.2020.105876#F4b"
   ],
   "head": "The pristine polymer has a small loss peak near -30 C; the blends add one at 45-50 C (half BMI), a shoulder near 63-70 C (7:3) and a peak near 80 C (5:5)",
   "solves": "The blends add a new relaxation between about 45 and 80 C that the pristine FTPU does not have, rising with epoxy and BMI content",
   "op": "read characteristic point",
   "verdict": "partial",
   "source": "m5",
   "tech_source": "attrs",
   "note": "the text puts the FTPU transition at -25 C where the panel puts the peak at about -30 C, left of the -25 C tick, and calls the 7:3 feature an evident peak where the trace only carries a shoulder",
   "detail": "m5: The pristine polymer has a small loss peak near -30 C; the blends add one at 45-50 C (half BMI), a shoulder near 63-70 C (7:3) and a peak near 80 C (5:5)",
   "necessity": "redundant",
   "necessity_reason": "No member reaches image_support shown, and S2 keeps shown support from m4, m6, m8, m9."
  },
  {
   "id": "C9",
   "lane": 1,
   "row": "S2",
   "line": 3,
   "title": "MECH:tensile, F5",
   "tech": "MECH:tensile",
   "figs": [
    "F5"
   ],
   "panel": "10.1016/j.porgcoat.2020.105876#F5a, 10.1016/j.porgcoat.2020.105876#F5b, 10.1016/j.porgcoat.2020.105876#F5c, 10.1016/j.porgcoat.2020.105876#F5d",
   "panel_ids": [
    "10.1016/j.porgcoat.2020.105876#F5a",
    "10.1016/j.porgcoat.2020.105876#F5b",
    "10.1016/j.porgcoat.2020.105876#F5c",
    "10.1016/j.porgcoat.2020.105876#F5d"
   ],
   "head": "After healing the curves recover most of the strength but less of the elongation: 6.95 against 7.8 MPa and 220 against 232% for FTPU, 15.6 against 15.3 MPa but 50 against 65% for FT5BE5",
   "solves": "Healing efficiency reaches 86.5% for the pristine FTPU and 80.4% for FT5BE5, and is lower for FT7BE3 and for the half-BMI blend",
   "op": "compare across conditions",
   "verdict": "shown",
   "source": "m8",
   "tech_source": "attrs",
   "panel_conditions": [
    {
     "condition": "cut 40-60% through the thickness, healed at 130 C for 30 min then 60 C for 12 h",
     "source": "text"
    }
   ],
   "note": "in the 5:5 panel the healed curve lies above the original over most of its range, so the sub-unity efficiency of that blend comes entirely from the shorter elongation; the running text names the fourth sample 'FT7B0.5E3', which is not one of the four in the figure",
   "detail": "m8: After healing the curves recover most of the strength but less of the elongation: 6.95 against 7.8 MPa and 220 against 232% for FTPU, 15.6 against 15.3 MPa but 50 against 65% for FT5BE5",
   "necessity": "redundant",
   "necessity_reason": "S2 keeps shown support from m4, m6, m9 after removal."
  },
  {
   "id": "C10",
   "lane": 1,
   "row": "S3",
   "line": 0,
   "title": "OPTICAL:photograph, F6",
   "tech": "OPTICAL:photograph",
   "figs": [
    "F6"
   ],
   "panel": "10.1016/j.porgcoat.2020.105876#F6a, 10.1016/j.porgcoat.2020.105876#F6b, 10.1016/j.porgcoat.2020.105876#F6c, 10.1016/j.porgcoat.2020.105876#F6d",
   "panel_ids": [
    "10.1016/j.porgcoat.2020.105876#F6a",
    "10.1016/j.porgcoat.2020.105876#F6b",
    "10.1016/j.porgcoat.2020.105876#F6c",
    "10.1016/j.porgcoat.2020.105876#F6d"
   ],
   "head": "After 7 days the damaged coatings let red dye follow the scratch into the wood and let the tinplate corrode; the healed blend coatings stay clean",
   "solves": "After a 10 min press at 130 C the scratched blend coatings keep red dye off the wood and saline off the tinplate for 7 days, where the damaged ones do not",
   "op": "compare across conditions",
   "verdict": "shown",
   "source": "m14",
   "tech_source": "attrs",
   "panel_conditions": [
    {
     "condition": "(a) damaged, (b) damaged then corroded, (c) healed, (d) healed then corroded; wood boards above, tinplates below",
     "source": "caption"
    }
   ],
   "note": "in the healed-and-corroded panel the pristine FTPU and the cured epoxy controls still carry red staining on the wood and blooms on the tinplate, so the improvement belongs to the blends and not to all five coatings as the text states",
   "detail": "m14: After 7 days the damaged coatings let red dye follow the scratch into the wood and let the tinplate corrode; the healed blend coatings stay clean",
   "necessity": "necessary",
   "necessity_reason": "Only figure-backed support with image_support shown for S3 (m14)."
  }
 ],
 "edges": [
  [
   "S0",
   "S1",
   "produces"
  ],
  [
   "S1",
   "S2",
   "causes"
  ],
  [
   "S2",
   "S3",
   "supports"
  ],
  [
   "S3",
   "S4",
   "supports"
  ]
 ],
 "figs": {
  "F3": {
   "caption": "Fig. 3. AFM height images of (a) FTPU, (b, c) FT7BE3, (d) FT5BE5, and (e) FT5B0.5E5; AFM phase images of (f) FTPU, (g, h) FT7BE3, (i) FT5BE5, and (j) FT5B0.5E5 "
  },
  "F4": {
   "caption": "Fig. 4. (a) Storage modulus $\\left( E ^ { \\prime } \\right)$ and (b) Loss factor (tan $\\delta ]$ ) of pristine FTPU and its blends, (c) Stress-strain curves and (d) coating properties of FTPU and its blends. "
  },
  "F5": {
   "caption": "Fig. 5. Stress-strain curves of (a) FTPU, (b) FT7BE3, (c)FT5BE5, and (d) FT5B0.5E5 before and after healing at ${ 1 3 0 ~ ^ { \\circ } \\mathrm { C } }$ "
  },
  "F6": {
   "caption": "Fig. 6. Optical photos of the wood substrates and tinplates with damaged coatings before (a) and after (b) corrosion, or healed coatings before (c) and after (d) corrosion. Epoxy means the cured epoxy oligomers via DA reaction. "
  },
  "F7": {
   "caption": "Fig. 7. SEM images of (a, d, g) FT7BE3, (b, e, h) FT5BE5, and (c, f, i) FT5B0.5E5 samples with (a, b, c) original cracks, after heating at $1 3 0 ~ ^ { \\circ } \\mathrm { C }$ for 10 s (d, e, f) and $1 0 \\mathrm { { m i n } \\ : ( g , h , i ) }$ . "
  },
  "F8": {
   "caption": "Fig. 8. (a) The FTIR spectra evolution of FT5BE5 after different thermal treatments: (1) as prepared, (2) $1 3 0 ^ { \\circ } \\mathrm { C }$ for $1 0 \\mathrm { { m i n } }$ , (3) $6 0 ^ { \\circ } \\mathrm { C }$ for $^ \\mathrm { 1 h } { } _ { \\mathrm { : } }$ (4) $6 0 ^ { \\circ } \\mathrm { C }$ for another hour, (5) ${ 1 3 0 ^ { \\circ } \\mathrm { C } }$ for $1 0 \\mathrm { { m i n } }$ , (6) $6 0 ^ {"
  }
 },
 "fm_critical": false,
 "panels": {
  "10.1016/j.porgcoat.2020.105876#F8c": {
   "figure": "F8",
   "letter": "c",
   "tier": "A",
   "ocr_agrees": true,
   "definition": "SEM image of FT5BE5 heated at ${ 1 3 0 ~ ^ { \\circ } \\mathrm { C } }$ and quenched to preserve the domain morphology",
   "use": [
    "As shown in Fig. 8c, a comparatively smooth surface morphology was observed, suggesting the disappearance of phase-separated domains."
   ]
  },
  "10.1016/j.porgcoat.2020.105876#F8d": {
   "figure": "F8",
   "letter": "d",
   "tier": "A",
   "ocr_agrees": true,
   "definition": "SEM image of FT5BE5 heated at $1 3 0 ^ { \\circ } \\mathrm { C }$ and $6 0 ~ ^ { \\circ } \\mathrm { C }$ for $^ { 2 \\mathrm { h } }$ ; Transmittance curves of",
   "use": [
    "After reheating the specimen at $6 0 ~ ^ { \\circ } \\mathrm { C }$ for $^ { 2 \\mathrm { h } }$ , the surface morphology was still relatively smooth (Fig. 8d), suggesting that the phase-separation somehow was still neglected."
   ]
  },
  "10.1016/j.porgcoat.2020.105876#F8a": {
   "figure": "F8",
   "letter": "a",
   "tier": "A",
   "ocr_agrees": true,
   "definition": "The FTIR spectra evolution of FT5BE5 after different thermal treatments: (1) as prepared, (2) $1 3 0 ^ { \\circ } \\mathrm { C }$ for $1 0 \\mathrm { { m i n } }$ , (3) $6 0 ^ { \\circ } \\mathrm { C }$ for $^ \\mathrm { 1 h } { } _ { \\mathrm { : } }$ (4) $6 0 ^ { \\circ } \\mathrm { C }$ for another hour, (5) ${ 1 3 0 ^ { \\circ } \\mathrm { C } }$ for $1 0 \\mathrm { { m i n } }$ , (6) $6 0 ^ { \\circ } \\mathrm { C }$ for $^ \\mathrm { 1 h } { } _ { \\mathrm { : } }$ , (7) $6 0 ^ { \\circ } \\mathrm { C }$ for another hour",
   "use": [
    "The change in the temperatures altered the featured peaks of FT5BE5 (Fig. 8a).",
    "As shown in Fig. 8c, a comparatively smooth surface morphology was observed, suggesting the disappearance of phase-separated domains."
   ],
   "cues": [
    "FTIR"
   ]
  },
  "10.1016/j.porgcoat.2020.105876#F8b": {
   "figure": "F8",
   "letter": "b",
   "tier": "A",
   "ocr_agrees": true,
   "definition": "AFM image and",
   "use": [
    "The FTPU and epoxy oligomers were miscible and caused the disappearance of phase-separated domains, which can be also determined by the AFM phase image (Fig. 8b)."
   ],
   "cues": [
    "micrograph",
    "scale bar 200nm"
   ]
  },
  "10.1016/j.porgcoat.2020.105876#F8e": {
   "figure": "F8",
   "letter": "e",
   "tier": "A",
   "ocr_agrees": true,
   "definition": "FT5BE5 and",
   "use": [
    "Moreover, we also used transmittance curves of FT5BE5 at different temperatures to evaluate the morphological variations (Fig. 8e)."
   ],
   "cues": [
    "FTIR"
   ]
  },
  "10.1016/j.porgcoat.2020.105876#F8f": {
   "figure": "F8",
   "letter": "f",
   "tier": "A",
   "ocr_agrees": true,
   "definition": "FT5B0.5E5 at different temperatures to evaluate the morphological variations: (1) represents the heating process, (2) represents the cooling process",
   "use": [
    "As shown in Fig. 8f, the retro-reaction occurred at $1 3 0 ~ ^ { \\circ } \\mathrm { C }$ greatly improved the transmittance of FT5B0.5E5 because of the disappearance of phase-separated domains."
   ],
   "cues": [
    "FTIR"
   ]
  },
  "10.1016/j.porgcoat.2020.105876#F4a": {
   "figure": "F4",
   "letter": "a",
   "tier": "A",
   "ocr_agrees": true,
   "definition": "Storage modulus $\\left( E ^ { \\prime } \\right)$ and",
   "use": [
    "As shown in Fig. 4a, the storage modulus $\\left( E ^ { \\prime } \\right)$ of the blends at $2 5 ~ ^ { \\circ } \\mathrm { C }$ followed the decreasing order of $\\mathrm { F T P U } > \\mathrm { F T 5 B E S } > \\mathrm { F T 7 B E 3 } > \\mathrm { F T 5 B 0 . 5 E 5 }$ , i.e., compared with the pristine FTPU, the storage moduli of the blends with the phase separated domains were decreased to some extent."
   ]
  },
  "10.1016/j.porgcoat.2020.105876#F4c": {
   "figure": "F4",
   "letter": "c",
   "tier": "A",
   "ocr_agrees": null,
   "definition": "Stress-strain curves and",
   "use": [
    "The tensile strength and elongation at break of pure FTPU were $7 . 8 \\mathrm { M P a }$ and $2 3 1 . 2 ~ \\%$ (Fig. 4c and Table 2)."
   ],
   "cues": [
    "mechanical"
   ]
  },
  "10.1016/j.porgcoat.2020.105876#F4d": {
   "figure": "F4",
   "letter": "d",
   "tier": "A",
   "ocr_agrees": true,
   "definition": "coating properties of FTPU and its blends",
   "use": [
    "As shown in Fig. 4d and Table 2, although FTPU had good flexibility as the coating material, there is a need to improve the adhesion and hardness."
   ]
  },
  "10.1016/j.porgcoat.2020.105876#F4b": {
   "figure": "F4",
   "letter": "b",
   "tier": "A",
   "ocr_agrees": true,
   "definition": "Loss factor (tan $\\delta ]$ ) of pristine FTPU and its blends",
   "use": [
    "In addition, as shown in Fig. 4b, FTPU had an obvious glass transition temperature $( T _ { g } )$ at $- 2 5 ~ ^ { \\circ } \\mathrm { C }$ possibly due to soft segments."
   ]
  },
  "10.1016/j.porgcoat.2020.105876#F5a": {
   "figure": "F5",
   "letter": "a",
   "tier": "A",
   "ocr_agrees": true,
   "definition": "FTPU",
   "use": [],
   "cues": [
    "mechanical"
   ]
  },
  "10.1016/j.porgcoat.2020.105876#F5b": {
   "figure": "F5",
   "letter": "b",
   "tier": "A",
   "ocr_agrees": true,
   "definition": "FT7BE3",
   "use": [],
   "cues": [
    "mechanical"
   ]
  },
  "10.1016/j.porgcoat.2020.105876#F5c": {
   "figure": "F5",
   "letter": "c",
   "tier": "A",
   "ocr_agrees": true,
   "definition": "FT5BE5, and",
   "use": [],
   "cues": [
    "mechanical"
   ]
  },
  "10.1016/j.porgcoat.2020.105876#F5d": {
   "figure": "F5",
   "letter": "d",
   "tier": "A",
   "ocr_agrees": true,
   "definition": "FT5B0.5E5 before and after healing at ${ 1 3 0 ~ ^ { \\circ } \\mathrm { C } }$",
   "use": [],
   "cues": [
    "mechanical"
   ]
  },
  "10.1016/j.porgcoat.2020.105876#F6a": {
   "figure": "F6",
   "letter": "a",
   "tier": "A",
   "ocr_agrees": true,
   "definition": "and after",
   "use": [
    "The photos of the scratched coatings on the two substrates are shown in Fig. 6a."
   ],
   "cues": [
    "micrograph",
    "scale bar 5mm"
   ]
  },
  "10.1016/j.porgcoat.2020.105876#F6b": {
   "figure": "F6",
   "letter": "b",
   "tier": "A",
   "ocr_agrees": true,
   "definition": "corrosion, or healed coatings before",
   "use": [
    "Fig. 6b show the coatings after the treatment for 7 days at room temperature."
   ]
  },
  "10.1016/j.porgcoat.2020.105876#F6c": {
   "figure": "F6",
   "letter": "c",
   "tier": "A",
   "ocr_agrees": true,
   "definition": "and after",
   "use": [
    "For comparison, the damaged coatings were hot-pressed at ${ 1 3 0 ~ ^ { \\circ } \\mathrm { C } }$ for $1 0 \\mathrm { { m i n } }$ (Fig. 6c), and the healed coatings were immersed under the same conditions."
   ],
   "cues": [
    "micrograph",
    "scale bar 5mm"
   ]
  },
  "10.1016/j.porgcoat.2020.105876#F6d": {
   "figure": "F6",
   "letter": "d",
   "tier": "A",
   "ocr_agrees": true,
   "definition": "corrosion. Epoxy means the cured epoxy oligomers via DA reaction",
   "use": [
    "As shown in Fig. 6d, the contamination and corrosion of wood substrates and tinplates after healing were obviously improved."
   ],
   "cues": [
    "micrograph",
    "scale bar 5mm"
   ]
  }
 },
 "assets_note": "images stripped for the repo, regenerate with taxonomy/embed_panels.py"
}

File: taxonomy/specs_v05/ceramic_auto.json
{
 "file": "ceramic_auto.html",
 "short": "Fabrication and mechanical properties of self-toughening ZrB",
 "journal": "Journal_of_Advanced_Ceramics",
 "year": null,
 "title": "Fabrication and mechanical properties of self-toughening ZrB2-SiC composites from in-situ reaction",
 "doi": "Journal_of_Advanced_Ceramics/s40145-019-0334-4",
 "lanes": [
  {
   "key": "micro",
   "label": "Microscopy: MICRO",
   "sub": "foundation model in hand"
  },
  {
   "key": "diff",
   "label": "Diffraction: DIFF",
   "sub": "foundation model candidate"
  },
  {
   "key": "classic",
   "label": "Classical tools",
   "sub": "collapsed to one node per state"
  }
 ],
 "states": [
  {
   "id": "S0",
   "stage": "HYP",
   "title": "Hypothesis and design",
   "head": "ZrB2-SiC ultra-high-temperature ceramics are hard to densify and brittle; toughness is wanted without adding separate reinforcements. Reacting ZrSi2, B4C and carbon in situ under pressure, with extra ZrSi2 as a transient liquid, should grow interlocking ZrB2 platelets that toughen the composite itself.",
   "detail": "Absorbed: q1 (HYP/need), q2 (HYP/hypothesis), q3 (DES/base_system), q4 (DES/variable_sweep), q5 (DES/route), q6 (PRC/synthesis)",
   "figs": [],
   "source": "q1, q2, q3, q4, q5, q6"
  },
  {
   "id": "S1",
   "stage": "STR",
   "title": "Structure state",
   "head": "The product is ZrB2 and SiC with trace ZrO2 and WSi2, residual ZrSi2 from the excess, and ZrC above 20 vol% ZrSi2. ZrB2 grows anisotropically into platelets that meet edge to edge and form an interlocking network.",
   "detail": "Absorbed: q7 (STR/phase/identity), q8 (STR/microstructure/shape), q9 (STR/microstructure/feature_size), q10 (STR/microstructure/porosity). Premises: Gibbs free energies of the three candidate reactions: reaction (1) is far more negative at all temperatures, so little B4C is left to react with ZrC; In the ZrB2-ZrSi2-SiC system a high ZrSi2 content raises porosity through interaction with the ceramic components",
   "figs": [],
   "source": "q7, q8, q9, q10"
  },
  {
   "id": "S2",
   "stage": "PRP",
   "title": "Property state and mechanisms",
   "head": "The exothermic reaction locally melts ZrSi2 and the surface oxides; the liquid plus applied pressure lets ZrB2 grow along its fast directions and lets the platelets slide into interlock. Vickers hardness and flexural strength rise then fall with ZrSi2 content, peaking at 17.1 GPa and 655 MPa for 20 vol%.",
   "detail": "Absorbed: q11 (MEC/pathway), q12 (PRP/value), q13 (PRP/value), q14 (PRP/behavior_class), q15 (MEC/pathway). Premises: ZrB2 is hexagonal, grows fastest on the {010} and {110} families along <210> and <110>, which favours platelet growth as in Si3N4; Fine SiC raises the mechanical properties of ZrB2-SiC while coarse SiC grains act as critical flaws; The thermal-expansion mismatch between ZrB2 and SiC leaves tangential tensile residual stress around SiC grains on cooling",
   "figs": [],
   "source": "q11, q12, q13, q14, q15"
  },
  {
   "id": "S4",
   "stage": "DSC",
   "title": "Conclusion",
   "head": "In-situ reactive hot pressing with 20 vol% excess ZrSi2 gives a self-toughened ZrB2-SiC of 17.1 GPa, 655 MPa and 6.08 MPa m^1/2",
   "detail": "Absorbed: q16 (DSC/conclusion)",
   "figs": [],
   "source": "q16"
  }
 ],
 "nodes": [
  {
   "id": "M1",
   "lane": 0,
   "row": "S1",
   "line": 0,
   "title": "MICRO, F5",
   "tech": "MICRO",
   "figs": [
    "F5"
   ],
   "panel": "10.1007/s40145-019-0334-4#F5a, 10.1007/s40145-019-0334-4#F5b, 10.1007/s40145-019-0334-4#F5c",
   "panel_ids": [
    "10.1007/s40145-019-0334-4#F5a",
    "10.1007/s40145-019-0334-4#F5b",
    "10.1007/s40145-019-0334-4#F5c"
   ],
   "head": "Grey ZrB2, black SiC and bright WSi2 are intermixed on the polished surfaces, with arrows marking elongated ZrB2 grains. Inside the marked box of the high-magnification panel the grains meet edge to edge in a connected network",
   "solves": "ZrB2 grows anisotropically into platelets that meet edge to edge and form an interlocking network",
   "op": "inspect local feature",
   "verdict": "partial",
   "source": "r4, r5",
   "tech_source": "modality",
   "panel_conditions": [
    {
     "condition": "RZSZ-15 / RZSZ-20",
     "source": "caption"
    },
    {
     "condition": "high magnification image of RZSZ-20",
     "source": "caption"
    }
   ],
   "note": "both panels carry 2 um bars (OCR cue); only the arrowed grains are clearly elongated, while most grey grains are angular and roughly equiaxed at this magnification 1 um bar (OCR cue); the interlocking label points at a dash-dot box, and the grain-size distribution inside it is visibly bimodal. Judge check of F5c: the edge-to-edge contact is visible, but most grains inside the box are angular and near-equiaxed at this magnification and only a minority are clearly elongated, so the platelet reading is the weaker part of this panel",
   "necessity": "redundant",
   "necessity_reason": "No member reaches image_support shown, and S1 keeps shown support from r2, r3, r7."
  },
  {
   "id": "M2",
   "lane": 0,
   "row": "S1",
   "line": 1,
   "title": "MICRO, F6",
   "tech": "MICRO",
   "figs": [
    "F6"
   ],
   "panel": "10.1007/s40145-019-0334-4#F6",
   "panel_ids": [
    "10.1007/s40145-019-0334-4#F6"
   ],
   "head": "Faceted ZrB2 platelets a few hundred nm thick and up to about 1 um long stand out on the fracture surface with clusters of 50-100 nm SiC particles between them",
   "solves": "ZrB2 grows anisotropically into platelets that meet edge to edge and form an interlocking network",
   "op": "measure feature metric",
   "verdict": "shown",
   "source": "r7",
   "tech_source": "modality",
   "note": "sized against the 500 nm bar; this is the clearest platelet view in the paper and it covers only RZSZ-15",
   "necessity": "redundant",
   "necessity_reason": "S1 keeps shown support from r2, r3 after removal."
  },
  {
   "id": "M3",
   "lane": 1,
   "row": "S1",
   "line": 2,
   "title": "DIFF, F2",
   "tech": "DIFF",
   "figs": [
    "F2"
   ],
   "panel": "",
   "panel_ids": [],
   "head": "The indexed pattern assigns reflections to ZrB2, SiC, WSi2, ZrC, ZrSi2 and ZrO2 in the composite",
   "solves": "The product is ZrB2 and SiC with trace ZrO2 and WSi2, residual ZrSi2 from the excess, and ZrC above 20 vol% ZrSi2",
   "op": "assign features",
   "verdict": "partial",
   "source": "r1",
   "tech_source": "modality",
   "note": "only the uppermost of the four stacked traces carries the phase symbols; the panel store offers no panels for this figure (tier C), so panel_ids is empty",
   "necessity": "redundant",
   "necessity_reason": "No member reaches image_support shown, and S1 keeps shown support from r2, r3, r7."
  },
  {
   "id": "M4",
   "lane": 1,
   "row": "S1",
   "line": 3,
   "title": "DIFF, F2",
   "tech": "DIFF",
   "figs": [
    "F2"
   ],
   "panel": "",
   "panel_ids": [],
   "head": "The four composition traces are visually indistinguishable at the plotted scale and only the top one is marked, so no WSi2 intensity trend or ZrC threshold is readable",
   "solves": "The product is ZrB2 and SiC with trace ZrO2 and WSi2, residual ZrSi2 from the excess, and ZrC above 20 vol% ZrSi2",
   "op": "cross check consistency",
   "verdict": "shown",
   "source": "r2",
   "tech_source": "modality",
   "note": "audit node: the figure shows the discrepancy with the text, which reads a rising WSi2 peak with ZrSi2 content and ZrC appearing only above 20 vol% from this figure",
   "necessity": "redundant",
   "necessity_reason": "S1 keeps shown support from r3, r7 after removal."
  },
  {
   "id": "C5",
   "lane": 2,
   "row": "S1",
   "line": 4,
   "title": "evidence, F4",
   "tech": "",
   "figs": [
    "F4"
   ],
   "panel": "10.1007/s40145-019-0334-4#F4",
   "panel_ids": [
    "10.1007/s40145-019-0334-4#F4"
   ],
   "head": "Relative density runs 91.7, 94.9, 98.5, 97.6 and 96.4% across the five compositions, peaking at 15 vol%",
   "solves": "Relative density rises from 91.8% without additive to 98.5% at 15 vol% and falls back to 96.4% at 25 vol%",
   "op": "read trend",
   "verdict": "shown",
   "source": "r3",
   "tech_source": "none",
   "note": "bar heights read against an axis truncated at 80-100%, which exaggerates the spread; no error bars are drawn",
   "detail": "r3: Relative density runs 91.7, 94.9, 98.5, 97.6 and 96.4% across the five compositions, peaking at 15 vol%",
   "necessity": "redundant",
   "necessity_reason": "S1 keeps shown support from r2, r7 after removal."
  },
  {
   "id": "C6",
   "lane": 2,
   "row": "S1",
   "line": 5,
   "title": "EDS:spectrum, F5",
   "tech": "EDS:spectrum",
   "figs": [
    "F5"
   ],
   "panel": "10.1007/s40145-019-0334-4#F5e, 10.1007/s40145-019-0334-4#F5f",
   "panel_ids": [
    "10.1007/s40145-019-0334-4#F5e",
    "10.1007/s40145-019-0334-4#F5f"
   ],
   "head": "EDS of the bright zone gives Si 59.5, W 21.4, Zr 7.7 and C 11.4 at%, and of the dark zone C 58.9, Si 34.5 and Zr 6.6 at%",
   "solves": "The product is ZrB2 and SiC with trace ZrO2 and WSi2, residual ZrSi2 from the excess, and ZrC above 20 vol% ZrSi2",
   "op": "assign features",
   "verdict": "partial",
   "source": "r6",
   "tech_source": "label",
   "panel_conditions": [
    {
     "condition": "the zone A / the zone B in (a)",
     "source": "caption"
    }
   ],
   "note": "atomic percents read from the tables inlaid on the two spectra; the bright zone's Si:W ratio is 2.8 rather than the 2.0 of WSi2, and no EDS is reported for the zone C marked on the RZSZ-25 panel",
   "detail": "r6: EDS of the bright zone gives Si 59.5, W 21.4, Zr 7.7 and C 11.4 at%, and of the dark zone C 58.9, Si 34.5 and Zr 6.6 at%",
   "necessity": "redundant",
   "necessity_reason": "No member reaches image_support shown, and S1 keeps shown support from r2, r3, r7."
  },
  {
   "id": "M7",
   "lane": 0,
   "row": "S2",
   "line": 0,
   "title": "MICRO, F8",
   "tech": "MICRO",
   "figs": [
    "F8"
   ],
   "panel": "10.1007/s40145-019-0334-4#F8a, 10.1007/s40145-019-0334-4#F8b, 10.1007/s40145-019-0334-4#F8c, 10.1007/s40145-019-0334-4#F8d, 10.1007/s40145-019-0334-4#F8e",
   "panel_ids": [
    "10.1007/s40145-019-0334-4#F8a",
    "10.1007/s40145-019-0334-4#F8b",
    "10.1007/s40145-019-0334-4#F8c",
    "10.1007/s40145-019-0334-4#F8d",
    "10.1007/s40145-019-0334-4#F8e"
   ],
   "head": "Fracture surfaces go from open pores with submicron SiC at 0 vol%, through tiny pores with nano SiC and mixed inter- and transgranular platelet fracture, to an interlocked region at 20 vol% and coarse grains with a secondary crack at 25 vol%",
   "solves": "Fracture is a mixed mode: larger platelets break transgranularly, smaller ones along their boundaries",
   "op": "compare across conditions",
   "verdict": "shown",
   "source": "r10",
   "tech_source": "modality",
   "panel_conditions": [
    {
     "condition": "RZSZ-0 / RZSZ-10 / RZSZ-15 / RZSZ-20 / RZSZ-25",
     "source": "caption"
    }
   ],
   "note": "all five panels carry 1 um bars (OCR cue) and the features named in the text are arrow-labelled on the panels themselves",
   "necessity": "redundant",
   "necessity_reason": "S2 keeps shown support from r8, r9, r11 after removal."
  },
  {
   "id": "M8",
   "lane": 0,
   "row": "S2",
   "line": 1,
   "title": "MICRO, F8",
   "tech": "MICRO",
   "figs": [
    "F8"
   ],
   "panel": "10.1007/s40145-019-0334-4#F8f",
   "panel_ids": [
    "10.1007/s40145-019-0334-4#F8f"
   ],
   "head": "The indentation crack steps, forks and leaves bridging ligaments and pulled-out grains, with the fork sitting at a bright SiC-rich region",
   "solves": "Interlocked platelets arrest and deflect the crack, then pull out and bridge it, while thermal-expansion mismatch at SiC-rich regions branches it, lengthening the crack path",
   "op": "recognize signature",
   "verdict": "shown",
   "source": "r11",
   "tech_source": "modality",
   "panel_conditions": [
    {
     "condition": "SEM image of indentation crack propagation on the polished surface of RZSZ-20",
     "source": "caption"
    }
   ],
   "note": "2 um bar (OCR cue); the four toughening features are arrow-labelled on the panel, so the classification is the paper's, not read independently",
   "necessity": "redundant",
   "necessity_reason": "S2 keeps shown support from r8, r9, r10 after removal."
  },
  {
   "id": "C9",
   "lane": 2,
   "row": "S2",
   "line": 2,
   "title": "MECH:hardness, F7",
   "tech": "MECH:hardness",
   "figs": [
    "F7"
   ],
   "panel": "10.1007/s40145-019-0334-4#F7",
   "panel_ids": [
    "10.1007/s40145-019-0334-4#F7"
   ],
   "head": "Hardness runs 12.6 to 17.1 to 16.0 GPa, flexural strength 505 to 655 to 568 MPa and toughness 4.3 to 6.05 to 6.0 MPa m^1/2 from 0 through 20 to 25 vol%",
   "solves": "Vickers hardness and flexural strength rise then fall with ZrSi2 content, peaking at 17.1 GPa and 655 MPa for 20 vol%",
   "op": "read trend",
   "verdict": "shown",
   "source": "r8",
   "tech_source": "label",
   "note": "read against the three axes of the figure's two plots; every quantity peaks at RZSZ-20",
   "detail": "r8: Hardness runs 12.6 to 17.1 to 16.0 GPa, flexural strength 505 to 655 to 568 MPa and toughness 4.3 to 6.05 to 6.0 MPa m^1/2 from 0 through 20 to 25 vol%",
   "necessity": "redundant",
   "necessity_reason": "S2 keeps shown support from r9, r10, r11 after removal."
  },
  {
   "id": "C10",
   "lane": 2,
   "row": "S2",
   "line": 3,
   "title": "MECH:hardness, F7",
   "tech": "MECH:hardness",
   "figs": [
    "F7"
   ],
   "panel": "10.1007/s40145-019-0334-4#F7",
   "panel_ids": [
    "10.1007/s40145-019-0334-4#F7"
   ],
   "head": "The toughness error bars of the 20 and 25 vol% points overlap, unlike the hardness and strength bars",
   "solves": "Fracture toughness climbs to 6.08 MPa m^1/2 at 20 vol% and stays close to that at 25 vol%",
   "op": "cross check consistency",
   "verdict": "shown",
   "source": "r9",
   "tech_source": "label",
   "note": "audit node: the figure shows the discrepancy with the text, which reports the toughness of RZSZ-25 as decreased, if only slightly",
   "detail": "r9: The toughness error bars of the 20 and 25 vol% points overlap, unlike the hardness and strength bars",
   "necessity": "redundant",
   "necessity_reason": "S2 keeps shown support from r8, r10, r11 after removal."
  }
 ],
 "edges": [
  [
   "S0",
   "S1",
   "produces"
  ],
  [
   "S1",
   "S2",
   "supports"
  ],
  [
   "S2",
   "S4",
   "supports"
  ]
 ],
 "figs": {},
 "fm_critical": false
}
