Repository: colpark/causalmat

# causalmat

This repo asks whether the MatMech multimodal causal-mechanism dataset can carry a benchmark of **foundation-model (FM) advantage**. That means tasks where an agent holding domain FM tools makes measurably better decisions than:
- the same agent holding only classical tools, and
- a fixed mechanical pipeline with no agent at all.

The reasoning must be grounded on measurements. The analysis follows the `fm-advantage-benchmark` skill (rev 2) and uses BioReason-on-KEGG as the reference construction.

- **Dataset:** MatMech, Liu et al., *Scientific Data* 13:269 (2026), https://doi.org/10.1038/s41597-026-06598-5
  - Data: https://doi.org/10.6084/m9.figshare.29815979 (v5, CC BY 4.0)

File: taxonomy/specs_v06/Journal_of_Advanced_Ceramics__s40145-019-0334-4.json
{
 "file": "Journal_of_Advanced_Ceramics__s40145-019-0334-4.html",
 "short": "Fabrication and mechanical properties of self-toughening ZrB",
 "journal": "Journal_of_Advanced_Ceramics",
 "year": null,
 "title": "Fabrication and mechanical properties of self-toughening ZrB2-SiC composites from in-situ reaction",
 "doi": "Journal_of_Advanced_Ceramics/s40145-019-0334-4",
 "lanes": [
  {
   "key": "micro",
   "label": "Microscopy: MICRO, SEM",
   "sub": "foundation model in hand"
  },
  {
   "key": "diff",
   "label": "Diffraction: DIFF",
   "sub": "foundation model candidate"
  },
  {
   "key": "classic",
   "label": "Classical tools",
   "sub": "collapsed to one node per state"
  }
 ],
 "states": [
  {
   "id": "S0",
   "stage": "HYP",
   "title": "Hypothesis and design",
   "head": "Monolithic ZrB2 ceramics are brittle, with low fracture toughness that limits structural use. Forming ZrB2 and SiC in situ by reaction during hot pressing should grow elongated ZrB2 grains that self-toughen the composite.",
   "detail": "Absorbed: j1 (HYP/need), j2 (HYP/hypothesis), j3 (DES/route), j4 (DES/variable_sweep), j5 (PRC/synthesis)",
   "figs": [],
   "source": "j1, j2, j3, j4, j5"
  },
  {
   "id": "S1",
   "stage": "STR",
   "title": "Structure state",
   "head": "Reactive hot pressing converts ZrSi2/B4C/C into ZrB2 + SiC with minor WSi2 and ZrO2. Relative density rises from ~91.7% (RZSZ-0) to a maximum ~98.5% at RZSZ-15, then falls to ~96.4% at RZSZ-25.",
   "detail": "Absorbed: j6 (STR/phase/identity), j7 (STR/microstructure/porosity), j8 (STR/microstructure/shape), j9 (STR/microstructure/distribution)",
   "figs": [],
   "source": "j6, j7, j8, j9"
  },
  {
   "id": "S2",
   "stage": "PRP",
   "title": "Property state and mechanisms",
   "head": "Fracture toughness rises from ~4.3 (RZSZ-0) to ~6.1 MPa m^1/2 at RZSZ-20 and stays ~6.0 at RZSZ-25. Flexural strength rises from ~505 MPa (RZSZ-0) to a maximum ~655 MPa at RZSZ-20, then drops to ~570 MPa.",
   "detail": "Absorbed: j10 (PRP/value), j11 (PRP/value), j12 (MEC/pathway). Premises: Crack deflection, bridging, grain pull-out and branching are extrinsic toughening signatures in ceramics",
   "figs": [],
   "source": "j10, j11, j12"
  },
  {
   "id": "S4",
   "stage": "DSC",
   "title": "Conclusion",
   "head": "In-situ reactive hot pressing yields self-toughened ZrB2-SiC; RZSZ-20 is best (~17 GPa, ~655 MPa, ~6.1 MPa m^1/2)",
   "detail": "Absorbed: j14 (DSC/conclusion)",
   "figs": [],
   "source": "j14"
  }
 ],
 "nodes": [
  {
   "id": "C1",
   "lane": 2,
   "row": "S0",
   "line": 0,
   "title": "evidence, F3",
   "tech": "",
   "figs": [
    "F3"
   ],
   "panel": "10.1007/s40145-019-0334-4#F3",
   "panel_ids": [
    "10.1007/s40145-019-0334-4#F3"
   ],
   "head": "Computed Gibbs energy of reaction (1) is ~-520 to -450 kJ/mol over 400-1800 C, far below reactions (2) ~-85 and (3) ~-185 to -150",
   "solves": "Make ZrB2-SiC by reactive hot pressing of ZrSi2 + B4C + C (2ZrSi2 + B4C + 3C = 2ZrB2 + 4SiC)",
   "op": "compare coplotted quantities",
   "verdict": "shown",
   "source": "o5",
   "tech_source": "none",
   "detail": "o5: Computed Gibbs energy of reaction (1) is ~-520 to -450 kJ/mol over 400-1800 C, far below reactions (2) ~-85 and (3) ~-185 to -150",
   "claims": [
    "j3"
   ],
   "necessity": "necessary",
   "necessity_reason": "Only figure-backed support with image_support shown for j3 (o5)."
  },
  {
   "id": "M2",
   "lane": 0,
   "row": "S1",
   "line": 0,
   "title": "SEM:BSE, F5",
   "tech": "SEM:BSE",
   "figs": [
    "F5"
   ],
   "panel": "10.1007/s40145-019-0334-4#F5a, 10.1007/s40145-019-0334-4#F5b",
   "panel_ids": [
    "10.1007/s40145-019-0334-4#F5a",
    "10.1007/s40145-019-0334-4#F5b"
   ],
   "head": "Polished BSE fields show grey ZrB2 grains, many elongated, among dark SiC and bright W-rich phase",
   "solves": "In-situ ZrB2 grows as elongated platelets that form an interlocking microstructure",
   "op": "inspect local feature",
   "verdict": "partial",
   "source": "o7",
   "tech_source": "label",
   "note": "arrows point at grains with aspect ratio ~2-3; much of the grey phase is equiaxed or irregular",
   "claims": [
    "j8"
   ],
   "necessity": "redundant",
   "necessity_reason": "No member reaches image_support shown, and j8 keeps shown support from o8, o9."
  },
  {
   "id": "M3",
   "lane": 0,
   "row": "S1",
   "line": 1,
   "title": "MICRO, F5, F8",
   "tech": "MICRO",
   "figs": [
    "F5",
    "F8"
   ],
   "panel": "10.1007/s40145-019-0334-4#F5c, 10.1007/s40145-019-0334-4#F8d",
   "panel_ids": [
    "10.1007/s40145-019-0334-4#F5c",
    "10.1007/s40145-019-0334-4#F8d"
   ],
   "head": "Boxed regions show elongated ZrB2 grains crossing one another in an interlocking arrangement",
   "solves": "In-situ ZrB2 grows as elongated platelets that form an interlocking microstructure",
   "op": "recognize signature",
   "verdict": "shown",
   "source": "o8",
   "tech_source": "modality",
   "claims": [
    "j8"
   ],
   "necessity": "redundant",
   "necessity_reason": "j8 keeps shown support from o9 after removal."
  },
  {
   "id": "M4",
   "lane": 0,
   "row": "S1",
   "line": 2,
   "title": "MICRO, F6",
   "tech": "MICRO",
   "figs": [
    "F6"
   ],
   "panel": "10.1007/s40145-019-0334-4#F6",
   "panel_ids": [
    "10.1007/s40145-019-0334-4#F6"
   ],
   "head": "Fracture surface: ZrB2 platelets ~0.7-2 um long and ~0.3-0.5 um thick among SiC grains ~0.1-0.2 um",
   "solves": "In-situ ZrB2 grows as elongated platelets that form an interlocking microstructure",
   "op": "measure feature metric",
   "verdict": "shown",
   "source": "o9",
   "tech_source": "modality",
   "note": "sized against the 500 nm scale bar (~70 px): longest platelet ~235 px (~1.7 um); authors' labels 'ZrB2 platelets' and 'Nano-sized SiC' agree",
   "claims": [
    "j8"
   ],
   "necessity": "redundant",
   "necessity_reason": "j8 keeps shown support from o8 after removal."
  },
  {
   "id": "M5",
   "lane": 0,
   "row": "S1",
   "line": 3,
   "title": "SEM:BSE, F5",
   "tech": "SEM:BSE",
   "figs": [
    "F5"
   ],
   "panel": "10.1007/s40145-019-0334-4#F5a",
   "panel_ids": [
    "10.1007/s40145-019-0334-4#F5a"
   ],
   "head": "A dark region several um across, outlined as SiC-rich, sits between ZrB2 grains in the BSE field",
   "solves": "SiC is nano-sized and clustered in SiC-rich regions between the ZrB2 platelets",
   "op": "assess spatial distribution",
   "verdict": "shown",
   "source": "o10",
   "tech_source": "label",
   "claims": [
    "j9"
   ],
   "necessity": "redundant",
   "necessity_reason": "j9 keeps shown support from o11 after removal."
  },
  {
   "id": "M6",
   "lane": 1,
   "row": "S1",
   "line": 4,
   "title": "DIFF, F1, F2",
   "tech": "DIFF",
   "figs": [
    "F1",
    "F2"
   ],
   "panel": "",
   "panel_ids": [],
   "head": "Powder mixture reflections indexed to ZrSi2, WC, B4C and C; composite reflections to ZrB2, SiC, WSi2 and ZrO2. All four F2 traces share the ZrB2 + SiC reflection set with weak WSi2 and ZrO2 peaks",
   "solves": "Reactive hot pressing converts ZrSi2/B4C/C into ZrB2 + SiC with minor WSi2 and ZrO2",
   "op": "assign features",
   "verdict": "partial",
   "source": "o1, o3",
   "tech_source": "modality",
   "note": "phase markers are drawn only over trace (d); traces (a)-(c) carry the same main reflections but are not labelled",
   "claims": [
    "j6"
   ],
   "necessity": "redundant",
   "necessity_reason": "j6 keeps shown support from o2, o12 after removal."
  },
  {
   "id": "M7",
   "lane": 1,
   "row": "S1",
   "line": 5,
   "title": "DIFF, F1, F2",
   "tech": "DIFF",
   "figs": [
    "F1",
    "F2"
   ],
   "panel": "",
   "panel_ids": [],
   "head": "The ZrSi2 (131) main peak near 39 deg of the powder mixture is absent from the composite trace. Trace (d) alone is marked with ZrC and ZrSi2 peaks, i.e.",
   "solves": "Reactive hot pressing converts ZrSi2/B4C/C into ZrB2 + SiC with minor WSi2 and ZrO2",
   "op": "compare across conditions",
   "verdict": "partial",
   "source": "o2, a1",
   "tech_source": "modality",
   "note": "traces (a)-(c) are not labelled, so absence of ZrC/ZrSi2 there is not marked, only suggested by the flat baseline near 38 deg",
   "claims": [
    "j6"
   ],
   "necessity": "redundant",
   "necessity_reason": "j6 keeps shown support from o1, o12 after removal."
  },
  {
   "id": "C8",
   "lane": 2,
   "row": "S1",
   "line": 6,
   "title": "PHYS:density, F4",
   "tech": "PHYS:density",
   "figs": [
    "F4"
   ],
   "panel": "10.1007/s40145-019-0334-4#F4",
   "panel_ids": [
    "10.1007/s40145-019-0334-4#F4"
   ],
   "head": "Relative density bars: ~91.7, 94.9, 98.5, 97.6, 96.4% for RZSZ-0 to -25",
   "solves": "Relative density rises from ~91.7% (RZSZ-0) to a maximum ~98.5% at RZSZ-15, then falls to ~96.4% at RZSZ-25",
   "op": "read trend",
   "verdict": "shown",
   "source": "o6",
   "tech_source": "label",
   "detail": "o6: Relative density bars: ~91.7, 94.9, 98.5, 97.6, 96.4% for RZSZ-0 to -25",
   "claims": [
    "j7"
   ],
   "necessity": "necessary",
   "necessity_reason": "Only figure-backed support with image_support shown for j7 (o6)."
  },
  {
   "id": "C9",
   "lane": 2,
   "row": "S1",
   "line": 7,
   "title": "EDS:spectrum, F5",
   "tech": "EDS:spectrum",
   "figs": [
    "F5"
   ],
   "panel": "10.1007/s40145-019-0334-4#F5f",
   "panel_ids": [
    "10.1007/s40145-019-0334-4#F5f"
   ],
   "head": "EDS at zone B (SiC-rich region): C 58.9, Si 34.5, Zr 6.6 at%, only C, Si and Zr peaks",
   "solves": "SiC is nano-sized and clustered in SiC-rich regions between the ZrB2 platelets",
   "op": "register colocated views",
   "verdict": "shown",
   "source": "o11",
   "tech_source": "label",
   "note": "C:Si ~1.7 exceeds SiC stoichiometry; light-element EDS quantification",
   "detail": "o11: EDS at zone B (SiC-rich region): C 58.9, Si 34.5, Zr 6.6 at%, only C, Si and Zr peaks",
   "claims": [
    "j9"
   ],
   "necessity": "redundant",
   "necessity_reason": "j9 keeps shown support from o10 after removal."
  },
  {
   "id": "C10",
   "lane": 2,
   "row": "S1",
   "line": 8,
   "title": "EDS:spectrum, F5",
   "tech": "EDS:spectrum",
   "figs": [
    "F5"
   ],
   "panel": "10.1007/s40145-019-0334-4#F5e",
   "panel_ids": [
    "10.1007/s40145-019-0334-4#F5e"
   ],
   "head": "EDS at zone A (bright phase): Si 59.5, W 21.4, C 11.4, Zr 7.7 at%, W L and M lines present",
   "solves": "Reactive hot pressing converts ZrSi2/B4C/C into ZrB2 + SiC with minor WSi2 and ZrO2",
   "op": "register colocated views",
   "verdict": "shown",
   "source": "o12",
   "tech_source": "label",
   "detail": "o12: EDS at zone A (bright phase): Si 59.5, W 21.4, C 11.4, Zr 7.7 at%, W L and M lines present",
   "claims": [
    "j6"
   ],
   "necessity": "redundant",
   "necessity_reason": "j6 keeps shown support from o1, o2 after removal."
  },
  {
   "id": "M11",
   "lane": 0,
   "row": "S2",
   "line": 0,
   "title": "MICRO, F8",
   "tech": "MICRO",
   "figs": [
    "F8"
   ],
   "panel": "10.1007/s40145-019-0334-4#F8b, 10.1007/s40145-019-0334-4#F8c, 10.1007/s40145-019-0334-4#F8f",
   "panel_ids": [
    "10.1007/s40145-019-0334-4#F8b",
    "10.1007/s40145-019-0334-4#F8c",
    "10.1007/s40145-019-0334-4#F8f"
   ],
   "head": "Fracture surfaces show both intergranular and transgranular fracture of ZrB2 with nano-sized SiC. Indentation crack path shows deflection, bridging, grain pull-out and branching into a SiC-rich region",
   "solves": "ZrB2 platelets deflect, bridge and pull out of the crack path and SiC-rich regions branch it, raising toughness",
   "op": "recognize signature",
   "verdict": "shown",
   "source": "o16, o18",
   "tech_source": "modality",
   "note": "F8a (RZSZ-0 per caption) shows coarser, submicron SiC and open pores",
   "claims": [
    "j12"
   ],
   "necessity": "necessary",
   "necessity_reason": "Only figure-backed support with image_support shown for j12 (o16, o18)."
  },
  {
   "id": "M12",
   "lane": 0,
   "row": "S2",
   "line": 1,
   "title": "MICRO, F8",
   "tech": "MICRO",
   "figs": [
    "F8"
   ],
   "panel": "10.1007/s40145-019-0334-4#F8e",
   "panel_ids": [
    "10.1007/s40145-019-0334-4#F8e"
   ],
   "head": "Coarse ZrB2 grains, several um across, with a secondary crack running around them",
   "solves": "",
   "op": "inspect local feature",
   "verdict": "shown",
   "source": "o17",
   "tech_source": "modality",
   "claims": [
    "j11"
   ],
   "necessity": "redundant",
   "necessity_reason": "j11 keeps shown support from o13, a2 after removal."
  },
  {
   "id": "C13",
   "lane": 2,
   "row": "S2",
   "line": 2,
   "title": "MECH:hardness, F4, F7",
   "tech": "MECH:hardness",
   "figs": [
    "F4",
    "F7"
   ],
   "panel": "10.1007/s40145-019-0334-4#F7, 10.1007/s40145-019-0334-4#F4",
   "panel_ids": [
    "10.1007/s40145-019-0334-4#F7",
    "10.1007/s40145-019-0334-4#F4"
   ],
   "head": "Flexural strength ~505, 533, 584, 655, 571 MPa across RZSZ-0 to -25. Density peaks at RZSZ-15 while hardness, strength and toughness peak at RZSZ-20",
   "solves": "Flexural strength rises from ~505 MPa (RZSZ-0) to a maximum ~655 MPa at RZSZ-20, then drops to ~570 MPa",
   "op": "correlate across series, read trend",
   "verdict": "shown",
   "source": "o13, a2",
   "tech_source": "label+none",
   "detail": "o13: Flexural strength ~505, 533, 584, 655, 571 MPa across RZSZ-0 to -25; a2: Density peaks at RZSZ-15 while hardness, strength and toughness peak at RZSZ-20",
   "claims": [
    "j11"
   ],
   "necessity": "redundant",
   "necessity_reason": "j11 keeps shown support from o17 after removal."
  },
  {
   "id": "C14",
   "lane": 2,
   "row": "S2",
   "line": 3,
   "title": "evidence, F7",
   "tech": "",
   "figs": [
    "F7"
   ],
   "panel": "10.1007/s40145-019-0334-4#F7",
   "panel_ids": [
    "10.1007/s40145-019-0334-4#F7"
   ],
   "head": "Fracture toughness ~4.3, 4.5, 5.5, 6.1, 6.0 MPa m^1/2 across RZSZ-0 to -25",
   "solves": "Fracture toughness rises from ~4.3 (RZSZ-0) to ~6.1 MPa m^1/2 at RZSZ-20 and stays ~6.0 at RZSZ-25",
   "op": "read trend",
   "verdict": "shown",
   "source": "o14",
   "tech_source": "none",
   "note": "RZSZ-20 and -25 overlap within error bars",
   "detail": "o14: Fracture toughness ~4.3, 4.5, 5.5, 6.1, 6.0 MPa m^1/2 across RZSZ-0 to -25",
   "claims": [
    "j10"
   ],
   "necessity": "necessary",
   "necessity_reason": "Only figure-backed support with image_support shown for j10 (o14)."
  },
  {
   "id": "C15",
   "lane": 2,
   "row": "S4",
   "line": 0,
   "title": "MECH:hardness, F7",
   "tech": "MECH:hardness",
   "figs": [
    "F7"
   ],
   "panel": "10.1007/s40145-019-0334-4#F7",
   "panel_ids": [
    "10.1007/s40145-019-0334-4#F7"
   ],
   "head": "Vickers hardness ~12.6, 14.6, 15.9, 17.1, 16.0 GPa across RZSZ-0 to -25",
   "solves": "",
   "op": "read trend",
   "verdict": "shown",
   "source": "o15",
   "tech_source": "label",
   "detail": "o15: Vickers hardness ~12.6, 14.6, 15.9, 17.1, 16.0 GPa across RZSZ-0 to -25",
   "claims": [
    "j14"
   ],
   "necessity": "necessary",
   "necessity_reason": "Only figure-backed support with image_support shown for j14 (o15)."
  }
 ],
 "edges": [
  [
   "S0",
   "S1",
   "produces"
  ],
  [
   "S1",
   "S2",
   "causes"
  ],
  [
   "S2",
   "S4",
   "supports"
  ]
 ],
 "figs": {},
 "fm_critical": true
}

File: taxonomy/specs_v07/Biomaterials__j.biomaterials.2010.02.024.json
{
 "file": "Biomaterials__j.biomaterials.2010.02.024.html",
 "short": "Controlling silk fibroin particle features for drug delivery",
 "journal": "Biomaterials",
 "year": null,
 "title": "Controlling silk fibroin particle features for drug delivery",
 "doi": "Biomaterials/j.biomaterials.2010.02.024",
 "lanes": [
  {
   "key": "micro",
   "label": "Microscopy: MICRO, SEM",
   "sub": "foundation model in hand"
  },
  {
   "key": "classic",
   "label": "Classical tools",
   "sub": "collapsed to one node per state"
  }
 ],
 "states": [
  {
   "id": "S0",
   "stage": "HYP",
   "title": "Hypothesis and design",
   "head": "Drug-delivery carriers need controllable size, secondary structure and surface charge to tune drug loading and release. Salting-out parameters (ionic strength, pH, protein concentration) should set silk particle features that govern loading and release.",
   "detail": "Absorbed: s1 (HYP/need), s2 (HYP/hypothesis), s3 (DES/base_system), s4 (DES/route), s5 (DES/variable_sweep), s6 (PRC/synthesis)",
   "figs": [],
   "source": "s1, s2, s3, s4, s5, s6"
  },
  {
   "id": "S1",
   "stage": "STR",
   "title": "Structure state",
   "head": "Mean particle size grows with silk concentration, ~0.5 um at 0.25 mg/mL to ~3.6 um at 20 mg/mL. Particle secondary structure shifts from silk II-rich (beta sheet) at pH 4-6 to silk I-rich at pH 8-9",
   "detail": "Absorbed: s8 (STR/microstructure/feature_size), s9 (STR/chemistry/bonding). Premises: Amide I ~1650 cm-1 marks silk I/random coil/helix; ~1620-1630 cm-1 marks silk II beta sheet",
   "figs": [],
   "source": "s8, s9"
  },
  {
   "id": "S2",
   "stage": "PRP",
   "title": "Property state and mechanisms",
   "head": "pH sets domain charges and chain extension, which set micelle packing and the secondary structure stabilised on particle formation. Particle zeta potential becomes more negative with production pH, about -26 mV (pH 4) to -46 mV (pH 9).",
   "detail": "Absorbed: s10 (MEC/pathway), s11 (PRP/value), s12 (PRP/value), s13 (MEC/pathway), s14 (PRP/value), s15 (PRP/value)",
   "figs": [],
   "source": "s10, s11, s12, s13, s14, s15"
  },
  {
   "id": "S3",
   "stage": "PRF",
   "title": "Performance state",
   "head": "Silk particles act as tunable sustained-release carriers for positively charged small-molecule drugs",
   "detail": "Absorbed: s16 (PRF/service_capability)",
   "figs": [],
   "source": "s16"
  },
  {
   "id": "S4",
   "stage": "DSC",
   "title": "Conclusion",
   "head": "Salting-out ionic strength, pH and silk concentration control particle size, secondary structure and charge, which set drug loading and release",
   "detail": "Absorbed: s17 (DSC/conclusion)",
   "figs": [],
   "source": "s17"
  }
 ],
 "nodes": [
  {
   "id": "M1",
   "lane": 0,
   "row": "S1",
   "line": 0,
   "title": "SEM, F3",
   "tech": "SEM",
   "figs": [
    "F3"
   ],
   "panel": "10.1016/j.biomaterials.2010.02.024#F3c, 10.1016/j.biomaterials.2010.02.024#F3d, 10.1016/j.biomaterials.2010.02.024#F3e",
   "panel_ids": [
    "10.1016/j.biomaterials.2010.02.024#F3c",
    "10.1016/j.biomaterials.2010.02.024#F3d",
    "10.1016/j.biomaterials.2010.02.024#F3e"
   ],
   "head": "SEM: particle size increases from c to d to e; e shows large fused, irregular aggregates",
   "solves": "Mean particle size grows with silk concentration, ~0.5 um at 0.25 mg/mL to ~3.6 um at 20 mg/mL",
   "op": "compare across conditions",
   "verdict": "shown",
   "source": "o9",
   "tech_source": "label",
   "claims": [
    "s8"
   ],
   "necessity": "redundant",
   "necessity_reason": "s8 keeps shown support from o7, o8 after removal."
  },
  {
   "id": "C2",
   "lane": 1,
   "row": "S1",
   "line": 1,
   "title": "evidence, F3",
   "tech": "",
   "figs": [
    "F3"
   ],
   "panel": "10.1016/j.biomaterials.2010.02.024#F3a, 10.1016/j.biomaterials.2010.02.024#F3b",
   "panel_ids": [
    "10.1016/j.biomaterials.2010.02.024#F3a",
    "10.1016/j.biomaterials.2010.02.024#F3b"
   ],
   "head": "Size distributions are narrow and sub-um at low concentration and broaden toward several um at high concentration. Average size rises from ~0.5 um (0.25 mg/mL) to ~3.6 um (20 mg/mL), error bars widening",
   "solves": "Mean particle size grows with silk concentration, ~0.5 um at 0.25 mg/mL to ~3.6 um at 20 mg/mL",
   "op": "read distribution statistics, read trend, replot derived series",
   "verdict": "shown",
   "source": "o7, o8",
   "tech_source": "none",
   "detail": "o7: Size distributions are narrow and sub-um at low concentration and broaden toward several um at high concentration; o8: Average size rises from ~0.5 um (0.25 mg/mL) to ~3.6 um (20 mg/mL), error bars widening",
   "claims": [
    "s8"
   ],
   "necessity": "redundant",
   "necessity_reason": "s8 keeps shown support from o9 after removal."
  },
  {
   "id": "C3",
   "lane": 1,
   "row": "S1",
   "line": 2,
   "title": "ASSAY, F4",
   "tech": "ASSAY",
   "figs": [
    "F4"
   ],
   "panel": "",
   "panel_ids": [],
   "head": "Amide I maximum moves from ~1625 cm-1 (pH 4-6) to ~1652 cm-1 (pH 8-9), pH 7 showing both. FSD: beta-sheet band (B, ~1622 cm-1) dominates at pH 6; helix/silk I band (A, ~1655 cm-1) dominates at pH 8",
   "solves": "Particle secondary structure shifts from silk II-rich (beta sheet) at pH 4-6 to silk I-rich at pH 8-9",
   "op": "compare across conditions, compare coplotted quantities, correlate across series, fit model",
   "verdict": "shown",
   "source": "o10, o11",
   "tech_source": "label",
   "note": "authors' dashed lines labelled 'Silk I' and 'Silk II' drawn on F4a; no annotation list since F4 has no panels offered Table 1 (secondary-structure fractions) is not in the packet",
   "detail": "o10: Amide I maximum moves from ~1625 cm-1 (pH 4-6) to ~1652 cm-1 (pH 8-9), pH 7 showing both; o11: FSD: beta-sheet band (B, ~1622 cm-1) dominates at pH 6; helix/silk I band (A, ~1655 cm-1) dominates at pH 8",
   "claims": [
    "s9"
   ],
   "necessity": "necessary",
   "necessity_reason": "Only figure-backed support with image_support shown for s9 (o10, o11)."
  },
  {
   "id": "M4",
   "lane": 0,
   "row": "S2",
   "line": 0,
   "title": "MICRO, F6",
   "tech": "MICRO",
   "figs": [
    "F6"
   ],
   "panel": "10.1016/j.biomaterials.2010.02.024#F6d",
   "panel_ids": [
    "10.1016/j.biomaterials.2010.02.024#F6d"
   ],
   "head": "Confocal: rhodamine B fluorescence fills each ~1-2 um particle uniformly, no bright rim",
   "solves": "",
   "op": "inspect local feature",
   "verdict": "partial",
   "source": "o16",
   "tech_source": "modality",
   "note": "particle size near optical resolution; rim vs core cannot be cleanly separated",
   "claims": [
    "s12"
   ],
   "necessity": "redundant",
   "necessity_reason": "No member reaches image_support shown, and s12 keeps shown support from o13, o14, a1."
  },
  {
   "id": "C5",
   "lane": 1,
   "row": "S2",
   "line": 1,
   "title": "ASSAY, PHYS:particlesize, F4",
   "tech": "ASSAY, PHYS:particlesize",
   "figs": [
    "F4"
   ],
   "panel": "",
   "panel_ids": [],
   "head": "Zeta potential falls from ~-26 mV (pH 4) to ~-46 mV (pH 9), levelling from pH 7",
   "solves": "Particle zeta potential becomes more negative with production pH, about -26 mV (pH 4) to -46 mV (pH 9)",
   "op": "read trend",
   "verdict": "shown",
   "source": "o12",
   "tech_source": "label",
   "detail": "o12: Zeta potential falls from ~-26 mV (pH 4) to ~-46 mV (pH 9), levelling from pH 7",
   "claims": [
    "s11"
   ],
   "necessity": "necessary",
   "necessity_reason": "Only figure-backed support with image_support shown for s11 (o12)."
  },
  {
   "id": "C6",
   "lane": 1,
   "row": "S2",
   "line": 2,
   "title": "evidence, F6",
   "tech": "",
   "figs": [
    "F6"
   ],
   "panel": "10.1016/j.biomaterials.2010.02.024#F6a, 10.1016/j.biomaterials.2010.02.024#F6b",
   "panel_ids": [
    "10.1016/j.biomaterials.2010.02.024#F6a",
    "10.1016/j.biomaterials.2010.02.024#F6b"
   ],
   "head": "Loading efficiency ~100% for crystal violet to ratio 60 and alcian blue to ratio 20, then falls (to 64% and 38%). Loading rises with molar ratio to ~13% (alcian blue), ~6.7% (crystal violet), ~4.5% (rhodamine B).",
   "solves": "Cationic drug loading is near-complete (~100% efficiency) up to ~6% matrix loading, then efficiency falls as the matrix saturates",
   "op": "compare across conditions, correlate across series, read trend",
   "verdict": "shown",
   "source": "o13, o14, a1",
   "tech_source": "none",
   "audit": true,
   "detail": "o13: Loading efficiency ~100% for crystal violet to ratio 60 and alcian blue to ratio 20, then falls (to 64% and 38%); o14: Loading rises with molar ratio to ~13% (alcian blue), ~6.7% (crystal violet), ~4.5% (rhodamine B); a1: Rhodamine B loading efficiency only 68% falling to 48% at all molar ratios, never near 100%",
   "inner_audit": "a1: Rhodamine B loading efficiency only 68% falling to 48% at all molar ratios, never near 100%",
   "claims": [
    "s12"
   ],
   "necessity": "corrective",
   "necessity_reason": "Changes support for S2: "
  },
  {
   "id": "C7",
   "lane": 1,
   "row": "S2",
   "line": 3,
   "title": "ECHEM:CV, PHYS:particlesize, F6",
   "tech": "ECHEM:CV, PHYS:particlesize",
   "figs": [
    "F6"
   ],
   "panel": "10.1016/j.biomaterials.2010.02.024#F6c",
   "panel_ids": [
    "10.1016/j.biomaterials.2010.02.024#F6c"
   ],
   "head": "Zeta potential rises with loading; alcian blue crosses zero between 6.6% and 8.1% loading, reaching +43 mV",
   "solves": "Cationic drugs load by charge-charge binding to negative silk; bound drug neutralises particle charge, ending uptake",
   "op": "correlate across series",
   "verdict": "shown",
   "source": "o15",
   "tech_source": "label",
   "note": "linked text says zeta 'decreases' with loading; the plot shows the value increasing from -37 to +43 mV (magnitude of the negative charge decreases). CV and RhB (inset) rise from ~-45 to -20 / -14 mV",
   "detail": "o15: Zeta potential rises with loading; alcian blue crosses zero between 6.6% and 8.1% loading, reaching +43 mV",
   "claims": [
    "s13"
   ],
   "necessity": "necessary",
   "necessity_reason": "Only figure-backed support with image_support shown for s13 (o15)."
  },
  {
   "id": "C8",
   "lane": 1,
   "row": "S2",
   "line": 4,
   "title": "evidence, F7",
   "tech": "",
   "figs": [
    "F7"
   ],
   "panel": "",
   "panel_ids": [],
   "head": "Release ranking rhodamine B (~90% within hours) >> crystal violet (48% at 14 d) > alcian blue (35% at 14 d)",
   "solves": "Initial burst ranks rhodamine B >> crystal violet > alcian blue, i.e. more positive charge gives more sustained release",
   "op": "compare across conditions, read trend",
   "verdict": "shown",
   "source": "o17",
   "tech_source": "none",
   "detail": "o17: Release ranking rhodamine B (~90% within hours) >> crystal violet (48% at 14 d) > alcian blue (35% at 14 d)",
   "claims": [
    "s14"
   ],
   "necessity": "necessary",
   "necessity_reason": "Only figure-backed support with image_support shown for s14 (o17)."
  },
  {
   "id": "C9",
   "lane": 1,
   "row": "S2",
   "line": 5,
   "title": "ASSAY, F7",
   "tech": "ASSAY",
   "figs": [
    "F7"
   ],
   "panel": "",
   "panel_ids": [],
   "head": "Crystal violet release pH 7 > pH 8 > pH 9 at every time point up to 7 d",
   "solves": "Crystal violet release is faster from pH 7 particles than from pH 8 and pH 9 particles over 7 days",
   "op": "compare across conditions",
   "verdict": "shown",
   "source": "o18",
   "tech_source": "label",
   "detail": "o18: Crystal violet release pH 7 > pH 8 > pH 9 at every time point up to 7 d",
   "claims": [
    "s15"
   ],
   "necessity": "necessary",
   "necessity_reason": "Only figure-backed support with image_support shown for s15 (o18)."
  },
  {
   "id": "C10",
   "lane": 1,
   "row": "S2",
   "line": 6,
   "title": "evidence, F5",
   "tech": "",
   "figs": [
    "F5"
   ],
   "panel": "10.1016/j.biomaterials.2010.02.024#F5a",
   "panel_ids": [
    "10.1016/j.biomaterials.2010.02.024#F5a"
   ],
   "head": "Domain table: pI 4.6 (N-term), 3.80 (repetitive), 10.5 (C-term), 5.1 (light chain); repetitive part charge ratio 34/5",
   "solves": "pH sets domain charges and chain extension, which set micelle packing and the secondary structure stabilised on particle formation",
   "op": "read characteristic point",
   "verdict": "shown",
   "source": "o19",
   "tech_source": "none",
   "detail": "o19: Domain table: pI 4.6 (N-term), 3.80 (repetitive), 10.5 (C-term), 5.1 (light chain); repetitive part charge ratio 34/5",
   "claims": [
    "s10"
   ],
   "necessity": "necessary",
   "necessity_reason": "Only figure-backed support with image_support shown for s10 (o19)."
  }
 ],
 "edges": [
  [
   "S0",
   "S1",
   "produces"
  ],
  [
   "S0",
   "S2",
   "causes"
  ],
  [
   "S1",
   "S2",
   "causes"
  ],
  [
   "S2",
   "S3",
   "causes"
  ],
  [
   "S3",
   "S4",
   "supports"
  ],
  [
   "S1",
   "S4",
   "supports"
  ]
 ],
 "figs": {},
 "fm_critical": false
}

File: taxonomy/specs_v07/Biomaterials__j.biomaterials.2010.08.096.json
{
 "file": "Biomaterials__j.biomaterials.2010.08.096.html",
 "short": "Optimization of surface chemistry on single-walled carbon na",
 "journal": "Biomaterials",
 "year": null,
 "title": "Optimization of surface chemistry on single-walled carbon nanotubes for in vivo photothermal ablation of tumors",
 "doi": "Biomaterials/j.biomaterials.2010.08.096",
 "lanes": [
  {
   "key": "classic",
   "label": "Classical tools",
   "sub": "collapsed to one node per state"
  }
 ],
 "states": [
  {
   "id": "S0",
   "stage": "HYP",
   "title": "Hypothesis and design",
   "head": "Photothermal SWNT agents need a surface coating giving high tumor uptake with low RES and skin retention. Raising PEG density and chain length on the PMHC18 coating should prolong SWNT blood circulation and so shift biodistribution.",
   "detail": "Absorbed: n1 (HYP/need), n2 (HYP/hypothesis), n3 (DES/base_system), n4 (DES/variable_sweep), n5 (PRC/synthesis), n6 (PRC/synthesis), n13 (DES/down_select), n14 (PRC/stimulus)",
   "figs": [],
   "source": "n1, n2, n3, n4, n5, n6, n13, n14"
  },
  {
   "id": "S1",
   "stage": "STR",
   "title": "Structure state",
   "head": "The PEG-PMHC18 coatings differ in PEG grafting density, which tracks the PEG:MHC18 feed ratio",
   "detail": "Absorbed: n18 (STR/chemistry/composition)",
   "figs": [],
   "source": "n18"
  },
  {
   "id": "S2",
   "stage": "PRP",
   "title": "Property state and mechanisms",
   "head": "Denser and longer PEG shells prolong SWNT blood circulation (half-life from a few h up to ~20 h). Longer circulation raises tumor uptake of SWNTs.",
   "detail": "Absorbed: n9 (MEC/pathway), n10b (MEC/pathway), n11 (MEC/pathway), n15 (PRP/value). Premises: Long-circulating nanoparticles accumulate in tumors by the enhanced permeability and retention effect; SWNTs absorb strongly in the NIR (808 nm) and convert the light to heat",
   "figs": [],
   "source": "n9, n10b, n11, n15"
  },
  {
   "id": "S3",
   "stage": "PRF",
   "title": "Performance state",
   "head": "SWNT plus laser ablates irradiated tumors and suppresses regrowth over 14 days, unlike untreated, laser-only and SWNT-only groups",
   "detail": "Absorbed: n16 (PRF/service_capability)",
   "figs": [],
   "source": "n16"
  },
  {
   "id": "S4",
   "stage": "DSC",
   "title": "Conclusion",
   "head": "Optimising PEG density and length on PMHC18-coated SWNTs balances tumor uptake against RES and skin retention and enables effective in vivo photothermal tumor ablation",
   "detail": "Absorbed: n17 (DSC/conclusion)",
   "figs": [],
   "source": "n17"
  }
 ],
 "nodes": [
  {
   "id": "C1",
   "lane": 0,
   "row": "S0",
   "line": 0,
   "title": "ASSAY:tumour, F3",
   "tech": "ASSAY:tumour",
   "figs": [
    "F3"
   ],
   "panel": "",
   "panel_ids": [],
   "head": "At 2 days, skin and tumor uptake rise and spleen uptake falls with PEG density in both the 2 kDa and 5 kDa series. Against half-life, liver and spleen uptake fall and tumor uptake rises; skin stays <5 %ID/g to ~13 h, then jumps to 10-30 %ID/g above ~16 h",
   "solves": "Ultra-long circulation (>~16 h) makes SWNTs accumulate strongly in the skin dermis",
   "op": "compare across conditions, read trend, replot derived series",
   "verdict": "shown",
   "source": "o6, o7",
   "tech_source": "label",
   "note": "F3a: tumor ~4 -> ~18, skin ~1 -> ~21 %ID/g from 10% to 100%-2k; F3b: skin ~2 (5%) -> ~30 (100%-5k); liver trend not monotonic in F3a (25%-2k highest) dashed trend lines drawn by authors; large scatter among the 18-19 h points (skin 10-27 %ID/g)",
   "detail": "o6: At 2 days, skin and tumor uptake rise and spleen uptake falls with PEG density in both the 2 kDa and 5 kDa series; o7: Against half-life, liver and spleen uptake fall and tumor uptake rises; skin stays <5 %ID/g to ~13 h, then jumps to 10-30 %ID/g above ~16 h",
   "claims": [
    "n11"
   ],
   "necessity": "redundant",
   "necessity_reason": "n11 keeps shown support from o9, o10 after removal."
  },
  {
   "id": "C2",
   "lane": 0,
   "row": "S0",
   "line": 1,
   "title": "ASSAY:tumour, F3",
   "tech": "ASSAY:tumour",
   "figs": [
    "F3"
   ],
   "panel": "",
   "panel_ids": [],
   "head": "10%-5k: tumor ~14, skin ~3, liver ~15, spleen ~19 %ID/g; 100%-5k: tumor ~23, skin ~30, liver ~16, spleen ~13 %ID/g",
   "solves": "Select 10%-5kPEG-PMHC18 (half-life ~12-13 h) as the coating with balanced tumor, RES and skin uptake",
   "op": "compare across conditions",
   "verdict": "shown",
   "source": "o8",
   "tech_source": "label",
   "note": "read from F3b bars; text: 10%-5k tumor ~15, skin ~3; 100%-5k tumor ~23, skin ~29",
   "detail": "o8: 10%-5k: tumor ~14, skin ~3, liver ~15, spleen ~19 %ID/g; 100%-5k: tumor ~23, skin ~30, liver ~16, spleen ~13 %ID/g",
   "claims": [
    "n13"
   ],
   "necessity": "necessary",
   "necessity_reason": "Only figure-backed support with image_support shown for n13 (o8)."
  },
  {
   "id": "C3",
   "lane": 0,
   "row": "S1",
   "line": 0,
   "title": "NMR",
   "tech": "NMR",
   "figs": [],
   "panel": "",
   "panel_ids": [],
   "head": "NMR PEGylation ratio rises with feed density: 10.5, 22, 42.2, 67% (2 kDa); 4.3, 10.8, 20.5, 44.9, 87.6% (5 kDa)",
   "solves": "The PEG-PMHC18 coatings differ in PEG grafting density, which tracks the PEG:MHC18 feed ratio",
   "op": "",
   "verdict": null,
   "source": "o13",
   "tech_source": "label",
   "detail": "o13: NMR PEGylation ratio rises with feed density: 10.5, 22, 42.2, 67% (2 kDa); 4.3, 10.8, 20.5, 44.9, 87.6% (5 kDa)",
   "claims": [
    "n18"
   ],
   "necessity": "decorative",
   "necessity_reason": "No member reaches image_support shown and n18 has no other figure-backed support."
  },
  {
   "id": "C4",
   "lane": 0,
   "row": "S2",
   "line": 0,
   "title": "RAMAN, F1",
   "tech": "RAMAN",
   "figs": [
    "F1"
   ],
   "panel": "10.1016/j.biomaterials.2010.08.096#F1c",
   "panel_ids": [
    "10.1016/j.biomaterials.2010.08.096#F1c"
   ],
   "head": "Raman spectrum of coated SWNTs: dominant sharp G-band at ~1590 cm-1, RBM peaks ~200-270 cm-1, weak D-band ~1300 cm-1",
   "solves": "",
   "op": "assign features",
   "verdict": "shown",
   "source": "o3",
   "tech_source": "label",
   "note": "G/D ratio high (~2000 vs ~150 a.u.); band names assigned by the annotator, caption names only the G-band",
   "detail": "o3: Raman spectrum of coated SWNTs: dominant sharp G-band at ~1590 cm-1, RBM peaks ~200-270 cm-1, weak D-band ~1300 cm-1",
   "claims": [
    "n9"
   ],
   "necessity": "redundant",
   "necessity_reason": "n9 keeps shown support from o4 after removal."
  },
  {
   "id": "C5",
   "lane": 0,
   "row": "S2",
   "line": 1,
   "title": "evidence, F2",
   "tech": "",
   "figs": [
    "F2"
   ],
   "panel": "10.1016/j.biomaterials.2010.08.096#F2a, 10.1016/j.biomaterials.2010.08.096#F2b",
   "panel_ids": [
    "10.1016/j.biomaterials.2010.08.096#F2a",
    "10.1016/j.biomaterials.2010.08.096#F2b"
   ],
   "head": "Blood SWNT levels decay more slowly with higher PEG density and with 5 kDa over 2 kDa PEG; 10%-2k is cleared by 12 h, 5%-5k by 24 h. First-order decay fits give half-lives of roughly 12 h for 10%-5k and ~20 h for 100%-5k",
   "solves": "Denser and longer PEG shells prolong SWNT blood circulation (half-life from a few h up to ~20 h)",
   "op": "compare across conditions, fit model, read characteristic point, replot derived series",
   "verdict": "partial",
   "source": "o4, o5",
   "tech_source": "none",
   "note": "gain saturates: 50%-2k and 100%-2k curves overlap; 50%-5k lies above 100%-5k until ~35 h, and the longer 100%-5k half-life rests on the fitted tail half-lives estimated from the fitted curves (level halving); Table 1 values 12.8 h and 20.8 h are text only",
   "detail": "o4: Blood SWNT levels decay more slowly with higher PEG density and with 5 kDa over 2 kDa PEG; 10%-2k is cleared by 12 h, 5%-5k by 24 h; o5: First-order decay fits give half-lives of roughly 12 h for 10%-5k and ~20 h for 100%-5k",
   "claims": [
    "n9"
   ],
   "necessity": "redundant",
   "necessity_reason": "n9 keeps shown support from o3 after removal."
  },
  {
   "id": "C6",
   "lane": 0,
   "row": "S2",
   "line": 2,
   "title": "RAMAN, F4",
   "tech": "RAMAN",
   "figs": [
    "F4"
   ],
   "panel": "10.1016/j.biomaterials.2010.08.096#F4a, 10.1016/j.biomaterials.2010.08.096#F4c, 10.1016/j.biomaterials.2010.08.096#F4b, 10.1016/j.biomaterials.2010.08.096#F4d",
   "panel_ids": [
    "10.1016/j.biomaterials.2010.08.096#F4a",
    "10.1016/j.biomaterials.2010.08.096#F4c",
    "10.1016/j.biomaterials.2010.08.096#F4b",
    "10.1016/j.biomaterials.2010.08.096#F4d"
   ],
   "head": "Raman maps of skin: dense, extended SWNT signal for 100%-5k versus a few sparse spots for 10%-5k. Overlay on H&E sections places the SWNT signal throughout the dermis below the epidermis",
   "solves": "Ultra-long circulation (>~16 h) makes SWNTs accumulate strongly in the skin dermis",
   "op": "compare across conditions, register colocated views",
   "verdict": "shown",
   "source": "o9, o10",
   "tech_source": "label+none",
   "note": "sample identity from panel titles SWNT-100%-5kPEG- / SWNT-10%-5kPEG- (annotations); same 0-60 count scale shown only beside c Dermis bracket only on d; in b green patches fill the connective tissue beneath the epidermal edge",
   "detail": "o9: Raman maps of skin: dense, extended SWNT signal for 100%-5k versus a few sparse spots for 10%-5k; o10: Overlay on H&E sections places the SWNT signal throughout the dermis below the epidermis",
   "claims": [
    "n11"
   ],
   "necessity": "redundant",
   "necessity_reason": "n11 keeps shown support from o6, o7 after removal."
  },
  {
   "id": "C7",
   "lane": 0,
   "row": "S3",
   "line": 0,
   "title": "ASSAY:tumour, F5",
   "tech": "ASSAY:tumour",
   "figs": [
    "F5"
   ],
   "panel": "10.1016/j.biomaterials.2010.08.096#F5a, 10.1016/j.biomaterials.2010.08.096#F5b",
   "panel_ids": [
    "10.1016/j.biomaterials.2010.08.096#F5a",
    "10.1016/j.biomaterials.2010.08.096#F5b"
   ],
   "head": "Relative tumor volume of SWNT+Laser drops to ~0.2 and stays <1 for 14 days while the three control groups grow to ~5-8x (p<0.0001). Irradiated tumor site on the SWNT-injected mouse appears as a flat dark mark; tumors in the other three groups look raised",
   "solves": "SWNT plus laser ablates irradiated tumors and suppresses regrowth over 14 days, unlike untreated, laser-only and SWNT-only groups",
   "op": "compare across conditions",
   "verdict": "partial",
   "source": "o11, o12",
   "tech_source": "label",
   "note": "text_silent-level detail: laser-only (~8.4) and SWNT-only (~6.8) end above untreated (~5.4) at day 14, while the text calls growth similar; does not change the ablation claim group labels No Laser / Laser Irradiated / No SWNT / SWNT Injected are annotations; photos too small to confirm complete destruction",
   "detail": "o11: Relative tumor volume of SWNT+Laser drops to ~0.2 and stays <1 for 14 days while the three control groups grow to ~5-8x (p<0.0001); o12: Irradiated tumor site on the SWNT-injected mouse appears as a flat dark mark; tumors in the other three groups look raised",
   "claims": [
    "n16"
   ],
   "necessity": "necessary",
   "necessity_reason": "Only figure-backed support with image_support shown for n16 (o11)."
  }
 ],
 "edges": [
  [
   "S0",
   "S2",
   "causes"
  ],
  [
   "S2",
   "S3",
   "causes"
  ],
  [
   "S3",
   "S4",
   "supports"
  ],
  [
   "S0",
   "S4",
   "supports"
  ],
  [
   "S0",
   "S1",
   "produces"
  ],
  [
   "S1",
   "S2",
   "causes"
  ]
 ],
 "figs": {},
 "fm_critical": false
}
