Repository: colpark/causalmat

# causalmat

This repo asks whether the MatMech multimodal causal-mechanism dataset can carry a benchmark of **foundation-model (FM) advantage**. That means tasks where an agent holding domain FM tools makes measurably better decisions than:
- the same agent holding only classical tools, and
- a fixed mechanical pipeline with no agent at all.

The reasoning must be grounded on measurements. The analysis follows the `fm-advantage-benchmark` skill (rev 2) and uses BioReason-on-KEGG as the reference construction.

- **Dataset:** MatMech, Liu et al., *Scientific Data* 13:269 (2026), https://doi.org/10.1038/s41597-026-06598-5
  - Data: https://doi.org/10.6084/m9.figshare.29815979 (v5, CC BY 4.0)

File: taxonomy/specs_v07/Biomaterials__j.biomaterials.2011.11.042.json
{
 "file": "Biomaterials__j.biomaterials.2011.11.042.html",
 "short": "Hypoxia-mimicking mesoporous bioactive glass scaffolds with ",
 "journal": "Biomaterials",
 "year": null,
 "title": "Hypoxia-mimicking mesoporous bioactive glass scaffolds with controllable cobalt ion release for bone tissue engineering",
 "doi": "Biomaterials/j.biomaterials.2011.11.042",
 "lanes": [
  {
   "key": "micro",
   "label": "Microscopy: SEM, TEM",
   "sub": "foundation model in hand"
  },
  {
   "key": "diff",
   "label": "Diffraction: DIFF, XRD",
   "sub": "foundation model candidate"
  },
  {
   "key": "classic",
   "label": "Classical tools",
   "sub": "collapsed to one node per state"
  }
 ],
 "states": [
  {
   "id": "S0",
   "stage": "HYP",
   "title": "Hypothesis and design",
   "head": "Bone scaffolds should give a hypoxia-like pro-angiogenic cue. Co2+ incorporated into MBG scaffolds with controllable release should mimic hypoxia in BMSCs.",
   "detail": "Absorbed: n1 (HYP/need), n2 (HYP/hypothesis), n3 (DES/base_system), n4 (DES/modification), n5 (DES/variable_sweep), n6 (PRC/synthesis), n14 (PRC/treatment)",
   "figs": [],
   "source": "n1, n2, n3, n4, n5, n6, n14"
  },
  {
   "id": "S1",
   "stage": "STR",
   "title": "Structure state",
   "head": "Co is incorporated into the scaffolds: Co/Ca 0 (MBG), 0.14 (2Co-MBG), 0.49 (5Co-MBG). 2Co- and 5Co-MBG keep an ordered mesoporous channel structure (pores ~4-5 nm).",
   "detail": "Absorbed: n7 (STR/chemistry/composition), n8 (STR/phase/identity), n9 (STR/microstructure/porosity). Premises: A type IV N2 isotherm with a hysteresis loop indicates mesopores; A small-angle XRD reflection at 2theta ~1-2 deg indicates periodic mesostructure",
   "figs": [],
   "source": "n7, n8, n9"
  },
  {
   "id": "S2",
   "stage": "PRP",
   "title": "Property state and mechanisms",
   "head": "Co2+ in place of Ca2+ perturbs the ordered orientation of mesopore channels during self-assembly. Co2+ release is set by Co content: 5Co-MBG releases faster and more than 2Co-MBG, both rising over 7 days.",
   "detail": "Absorbed: n10 (MEC/pathway), n11 (PRP/value), n12 (MEC/pathway), n13 (PRP/value), n15 (PRP/value). Premises: Co2+ stabilises HIF-1alpha under normoxia, mimicking hypoxia and inducing VEGF",
   "figs": [],
   "source": "n10, n11, n12, n13, n15"
  },
  {
   "id": "S3",
   "stage": "PRF",
   "title": "Performance state",
   "head": "Ampicillin-loaded 2Co-MBG lowers bacterial survival versus blank and drug-free scaffolds",
   "detail": "Absorbed: n16 (PRF/service_capability)",
   "figs": [],
   "source": "n16"
  },
  {
   "id": "S4",
   "stage": "DSC",
   "title": "Conclusion",
   "head": "Co-MBG scaffolds combine controllable Co2+ release, hypoxia-mimicking VEGF/HIF-1alpha induction in BMSCs and local antibiotic delivery for bone repair",
   "detail": "Absorbed: n17 (DSC/conclusion)",
   "figs": [],
   "source": "n17"
  }
 ],
 "nodes": [
  {
   "id": "M1",
   "lane": 0,
   "row": "S1",
   "line": 0,
   "title": "TEM, F4",
   "tech": "TEM",
   "figs": [
    "F4"
   ],
   "panel": "10.1016/j.biomaterials.2011.11.042#F4a, 10.1016/j.biomaterials.2011.11.042#F4b",
   "panel_ids": [
    "10.1016/j.biomaterials.2011.11.042#F4a",
    "10.1016/j.biomaterials.2011.11.042#F4b"
   ],
   "head": "TEM: parallel channel stripes over ~200 nm in a and a regular pore lattice in b, period ~5-6 nm",
   "solves": "2Co- and 5Co-MBG keep an ordered mesoporous channel structure (pores ~4-5 nm)",
   "op": "inspect local feature",
   "verdict": "shown",
   "source": "o5",
   "tech_source": "label",
   "note": "packet F4 is paper Fig. 3; pore diameter alone is not resolvable from wall at this scale; MBG not imaged",
   "claims": [
    "n8"
   ],
   "necessity": "redundant",
   "necessity_reason": "n8 keeps shown support from o3, o4, o6 after removal."
  },
  {
   "id": "M2",
   "lane": 1,
   "row": "S1",
   "line": 1,
   "title": "XRD, F2",
   "tech": "XRD",
   "figs": [
    "F2"
   ],
   "panel": "10.1016/j.biomaterials.2011.11.042#F2",
   "panel_ids": [
    "10.1016/j.biomaterials.2011.11.042#F2"
   ],
   "head": "Small-angle XRD: one low-angle reflection in all three patterns, at 2theta ~1.37 (MBG), ~1.47 (2Co) and ~1.35 deg (5Co)",
   "solves": "2Co- and 5Co-MBG keep an ordered mesoporous channel structure (pores ~4-5 nm)",
   "op": "assign features",
   "verdict": "shown",
   "source": "o3",
   "tech_source": "label",
   "note": "linked text gives 2theta 1.25-1.30 deg; plotted peaks sit at ~1.35-1.5 deg",
   "claims": [
    "n8"
   ],
   "necessity": "redundant",
   "necessity_reason": "n8 keeps shown support from o4, o5, o6 after removal."
  },
  {
   "id": "M3",
   "lane": 1,
   "row": "S1",
   "line": 2,
   "title": "DIFF, F2",
   "tech": "DIFF",
   "figs": [
    "F2"
   ],
   "panel": "10.1016/j.biomaterials.2011.11.042#F2",
   "panel_ids": [
    "10.1016/j.biomaterials.2011.11.042#F2"
   ],
   "head": "Low-angle peak height falls ~8-fold with Co: ~180000 (MBG), ~74000 (2Co), ~23000 (5Co), 5Co peak barely above the rising background",
   "solves": "2Co- and 5Co-MBG keep an ordered mesoporous channel structure (pores ~4-5 nm)",
   "op": "compare across conditions",
   "verdict": "shown",
   "source": "o4",
   "tech_source": "modality",
   "note": "linked text calls all three peaks 'obvious'",
   "claims": [
    "n8"
   ],
   "necessity": "redundant",
   "necessity_reason": "n8 keeps shown support from o3, o5, o6 after removal."
  },
  {
   "id": "C4",
   "lane": 2,
   "row": "S1",
   "line": 3,
   "title": "EDS:spectrum, F1",
   "tech": "EDS:spectrum",
   "figs": [
    "F1"
   ],
   "panel": "10.1016/j.biomaterials.2011.11.042#F1b, 10.1016/j.biomaterials.2011.11.042#F1d, 10.1016/j.biomaterials.2011.11.042#F1f",
   "panel_ids": [
    "10.1016/j.biomaterials.2011.11.042#F1b",
    "10.1016/j.biomaterials.2011.11.042#F1d",
    "10.1016/j.biomaterials.2011.11.042#F1f"
   ],
   "head": "EDS: no Co peak with Co/Ca = 0 in b; Co peak near 6.9 keV in d and f, labelled Co/Ca = 0.14 and 0.49",
   "solves": "Co is incorporated into the scaffolds: Co/Ca 0 (MBG), 0.14 (2Co-MBG), 0.49 (5Co-MBG)",
   "op": "compare across conditions",
   "verdict": "shown",
   "source": "o1",
   "tech_source": "label",
   "note": "Ca Ka peak shrinks relative to Si from b to f; Co peak is small in both d and f",
   "detail": "o1: EDS: no Co peak with Co/Ca = 0 in b; Co peak near 6.9 keV in d and f, labelled Co/Ca = 0.14 and 0.49",
   "claims": [
    "n7"
   ],
   "necessity": "necessary",
   "necessity_reason": "Only figure-backed support with image_support shown for n7 (o1)."
  },
  {
   "id": "C5",
   "lane": 2,
   "row": "S1",
   "line": 4,
   "title": "PHYS:surfacearea, F3",
   "tech": "PHYS:surfacearea",
   "figs": [
    "F3"
   ],
   "panel": "10.1016/j.biomaterials.2011.11.042#F3a",
   "panel_ids": [
    "10.1016/j.biomaterials.2011.11.042#F3a"
   ],
   "head": "N2 isotherms of all three show a hysteresis step at P/P0 ~0.45-0.6 (type IV)",
   "solves": "2Co- and 5Co-MBG keep an ordered mesoporous channel structure (pores ~4-5 nm)",
   "op": "recognize signature",
   "verdict": "shown",
   "source": "o6",
   "tech_source": "label",
   "note": "packet F3 is paper Fig. 4",
   "detail": "o6: N2 isotherms of all three show a hysteresis step at P/P0 ~0.45-0.6 (type IV)",
   "claims": [
    "n8"
   ],
   "necessity": "redundant",
   "necessity_reason": "n8 keeps shown support from o3, o4, o5 after removal."
  },
  {
   "id": "C6",
   "lane": 2,
   "row": "S1",
   "line": 5,
   "title": "evidence, F3",
   "tech": "",
   "figs": [
    "F3"
   ],
   "panel": "10.1016/j.biomaterials.2011.11.042#F3a, 10.1016/j.biomaterials.2011.11.042#F3b",
   "panel_ids": [
    "10.1016/j.biomaterials.2011.11.042#F3a",
    "10.1016/j.biomaterials.2011.11.042#F3b"
   ],
   "head": "N2 uptake at P/P0 ~1 falls with Co: ~8.7 (0Co), ~5.6 (2Co), ~4.35 mmol/g (5Co). Pore-size distribution peaks at ~5 nm for 0Co and 2Co (2Co lower) and at ~4.2 nm for 5Co",
   "solves": "Co lowers mesoporosity: surface area 290 to 180 and 127 m2/g, pore volume 0.30 to 0.19 and 0.15 cm3/g",
   "op": "compare across conditions",
   "verdict": "shown",
   "source": "o7, o8",
   "tech_source": "none",
   "note": "y axis is labelled 'Pore volume (mmol/g)'; x 34.7 cm3/mol liquid N2 gives 0.30, 0.19, 0.15 cm3/g, matching the Table 1 pore volumes in text",
   "detail": "o7: N2 uptake at P/P0 ~1 falls with Co: ~8.7 (0Co), ~5.6 (2Co), ~4.35 mmol/g (5Co); o8: Pore-size distribution peaks at ~5 nm for 0Co and 2Co (2Co lower) and at ~4.2 nm for 5Co",
   "claims": [
    "n9"
   ],
   "necessity": "necessary",
   "necessity_reason": "Only figure-backed support with image_support shown for n9 (o7, o8)."
  },
  {
   "id": "C7",
   "lane": 2,
   "row": "S2",
   "line": 0,
   "title": "evidence, F3",
   "tech": "",
   "figs": [
    "F3"
   ],
   "panel": "10.1016/j.biomaterials.2011.11.042#F3b",
   "panel_ids": [
    "10.1016/j.biomaterials.2011.11.042#F3b"
   ],
   "head": "5Co-MBG has the tallest, narrowest pore-size peak (dV/dD ~0.016 vs ~0.0107 for MBG, FWHM ~1.5 vs ~5 nm)",
   "solves": "Co2+ in place of Ca2+ perturbs the ordered orientation of mesopore channels during self-assembly",
   "op": "compare across conditions",
   "verdict": "shown",
   "source": "o9",
   "tech_source": "none",
   "note": "a narrower mesopore distribution at the highest Co level does not fit a Co-induced channel-disorder reading",
   "audit": true,
   "detail": "o9: 5Co-MBG has the tallest, narrowest pore-size peak (dV/dD ~0.016 vs ~0.0107 for MBG, FWHM ~1.5 vs ~5 nm)",
   "inner_audit": "o9: a narrower mesopore distribution at the highest Co level does not fit a Co-induced channel-disorder reading",
   "claims": [
    "n10"
   ],
   "necessity": "corrective",
   "necessity_reason": "Changes support for S2: "
  },
  {
   "id": "C8",
   "lane": 2,
   "row": "S2",
   "line": 1,
   "title": "evidence, F5",
   "tech": "",
   "figs": [
    "F5"
   ],
   "panel": "10.1016/j.biomaterials.2011.11.042#F5a",
   "panel_ids": [
    "10.1016/j.biomaterials.2011.11.042#F5a"
   ],
   "head": "Co2+ in medium: 5Co ~8.9/17.9/20.8 and 2Co ~4.7/10.5/16.9 mg/L at 1/3/7 days; 0Co stays at 0",
   "solves": "Co2+ release is set by Co content: 5Co-MBG releases faster and more than 2Co-MBG, both rising over 7 days",
   "op": "compare across conditions",
   "verdict": "shown",
   "source": "o10",
   "tech_source": "none",
   "detail": "o10: Co2+ in medium: 5Co ~8.9/17.9/20.8 and 2Co ~4.7/10.5/16.9 mg/L at 1/3/7 days; 0Co stays at 0",
   "claims": [
    "n11"
   ],
   "necessity": "necessary",
   "necessity_reason": "Only figure-backed support with image_support shown for n11 (o10)."
  },
  {
   "id": "C9",
   "lane": 2,
   "row": "S2",
   "line": 2,
   "title": "evidence, F5",
   "tech": "",
   "figs": [
    "F5"
   ],
   "panel": "10.1016/j.biomaterials.2011.11.042#F5b",
   "panel_ids": [
    "10.1016/j.biomaterials.2011.11.042#F5b"
   ],
   "head": "2Co-MBG SiO4 release peaks at ~102 mg/L on day 3 and falls to ~83 by day 7, while MBG and 5Co-MBG reach ~192",
   "solves": "",
   "op": "compare across conditions",
   "verdict": "shown",
   "source": "o11",
   "tech_source": "none",
   "note": "Ca reading moved here by judge (F5c, not cited): 5Co Ca ends ~97 vs ~120 mg/L; Ca of MBG and 5Co first drops (73 to ~44 and ~56 mg/L at day 1); PO4 (F5d) falls from ~88 to 35-49 mg/L",
   "detail": "o11: 2Co-MBG SiO4 release peaks at ~102 mg/L on day 3 and falls to ~83 by day 7, while MBG and 5Co-MBG reach ~192",
   "claims": [
    "n12"
   ],
   "necessity": "redundant",
   "necessity_reason": "n12 keeps shown support from o16 after removal."
  },
  {
   "id": "C10",
   "lane": 2,
   "row": "S2",
   "line": 3,
   "title": "evidence, F8, F9",
   "tech": "",
   "figs": [
    "F8",
    "F9"
   ],
   "panel": "10.1016/j.biomaterials.2011.11.042#F8, 10.1016/j.biomaterials.2011.11.042#F9",
   "panel_ids": [
    "10.1016/j.biomaterials.2011.11.042#F8",
    "10.1016/j.biomaterials.2011.11.042#F9"
   ],
   "head": "5Co-MBG VEGF secretion (~115 pg/mL) is not above MBG (~100), although 5Co releases the most Co2+. HIF-1alpha band faint for MBG and 2Co-MBG, clearly stronger for 5Co-MBG; alpha-tubulin bands equal",
   "solves": "Released Co2+ acts as a hypoxia mimic, raising HIF-1alpha in BMSCs, which drives VEGF",
   "op": "compare across conditions, cross check consistency",
   "verdict": "partial",
   "source": "o16, o17",
   "tech_source": "none",
   "note": "set against F5a (highest Co2+ from 5Co) and F9 (strongest HIF-1alpha band for 5Co) 2Co band is no stronger than MBG; only 5Co shows an increase; single blot, no densitometry",
   "audit": true,
   "detail": "o16: 5Co-MBG VEGF secretion (~115 pg/mL) is not above MBG (~100), although 5Co releases the most Co2+; o17: HIF-1alpha band faint for MBG and 2Co-MBG, clearly stronger for 5Co-MBG; alpha-tubulin bands equal",
   "inner_audit": "o16: set against F5a (highest Co2+ from 5Co) and F9 (strongest HIF-1alpha band for 5Co)",
   "claims": [
    "n12"
   ],
   "necessity": "corrective",
   "necessity_reason": "Changes support for S2: o17 partial"
  },
  {
   "id": "C11",
   "lane": 2,
   "row": "S2",
   "line": 4,
   "title": "evidence, F10",
   "tech": "",
   "figs": [
    "F10"
   ],
   "panel": "",
   "panel_ids": [],
   "head": "VEGF relative expression: blank ~3.5, MBG ~3.2, 2Co ~17.5, 5Co ~21.9 (P<0.05 vs MBG)",
   "solves": "Co-MBG raises VEGF gene expression of BMSCs at day 7 over MBG and blank",
   "op": "compare across conditions",
   "verdict": "shown",
   "source": "o18",
   "tech_source": "none",
   "detail": "o18: VEGF relative expression: blank ~3.5, MBG ~3.2, 2Co ~17.5, 5Co ~21.9 (P<0.05 vs MBG)",
   "claims": [
    "n13"
   ],
   "necessity": "necessary",
   "necessity_reason": "Only figure-backed support with image_support shown for n13 (o18)."
  },
  {
   "id": "C12",
   "lane": 2,
   "row": "S2",
   "line": 5,
   "title": "ASSAY:stain, F11",
   "tech": "ASSAY:stain",
   "figs": [
    "F11"
   ],
   "panel": "10.1016/j.biomaterials.2011.11.042#F11a",
   "panel_ids": [
    "10.1016/j.biomaterials.2011.11.042#F11a"
   ],
   "head": "Cumulative drug release ~340 ug at 8 h, ~670 at 24 h, ~780 at 72 h, ~795 ug at 168 h (plateau). ~84% of the 168-h released amount (~670 of ~795 ug) is out by 24 h",
   "solves": "2Co-MBG releases ampicillin over the first ~72 h, then the release plateaus",
   "op": "read characteristic point, read trend",
   "verdict": "shown",
   "source": "o20, o21",
   "tech_source": "label+none",
   "note": "error bars +/-110-130 ug; loaded amount not in packet release is burst-dominated; 'sustained over 72 h' covers only the last ~15%",
   "detail": "o20: Cumulative drug release ~340 ug at 8 h, ~670 at 24 h, ~780 at 72 h, ~795 ug at 168 h (plateau); o21: ~84% of the 168-h released amount (~670 of ~795 ug) is out by 24 h",
   "claims": [
    "n15"
   ],
   "necessity": "necessary",
   "necessity_reason": "Only figure-backed support with image_support shown for n15 (o20, o21)."
  },
  {
   "id": "C13",
   "lane": 2,
   "row": "S3",
   "line": 0,
   "title": "ASSAY:survival, F11",
   "tech": "ASSAY:survival",
   "figs": [
    "F11"
   ],
   "panel": "10.1016/j.biomaterials.2011.11.042#F11b",
   "panel_ids": [
    "10.1016/j.biomaterials.2011.11.042#F11b"
   ],
   "head": "Relative survival with Scaffolds+Ampicillin ~105, ~81, ~52% at days 1, 3, 7 vs blank 100 and drug-free scaffolds 110-118%",
   "solves": "Ampicillin-loaded 2Co-MBG lowers bacterial survival versus blank and drug-free scaffolds",
   "op": "compare across conditions",
   "verdict": "shown",
   "source": "o22",
   "tech_source": "label",
   "note": "drug-free 2Co-MBG does not reduce survival (110-118%), so no antibacterial effect of the Co scaffold itself",
   "detail": "o22: Relative survival with Scaffolds+Ampicillin ~105, ~81, ~52% at days 1, 3, 7 vs blank 100 and drug-free scaffolds 110-118%",
   "claims": [
    "n16"
   ],
   "necessity": "necessary",
   "necessity_reason": "Only figure-backed support with image_support shown for n16 (o22)."
  },
  {
   "id": "M14",
   "lane": 0,
   "row": "S4",
   "line": 0,
   "title": "SEM, F1, F6",
   "tech": "SEM",
   "figs": [
    "F1",
    "F6"
   ],
   "panel": "10.1016/j.biomaterials.2011.11.042#F1a, 10.1016/j.biomaterials.2011.11.042#F1c, 10.1016/j.biomaterials.2011.11.042#F1e, 10.1016/j.biomaterials.2011.11.042#F6a, 10.1016/j.biomaterials.2011.11.042#F6b, 10.1016/j.biomaterials.2011.11.042#F6c, 10.1016/j.biomaterials.2011.11.042#F6d, 10.1016/j.biomaterials.2011.11.042#F6e, 10.1016/j.biomaterials.2011.11.042#F6f",
   "panel_ids": [
    "10.1016/j.biomaterials.2011.11.042#F1a",
    "10.1016/j.biomaterials.2011.11.042#F1c",
    "10.1016/j.biomaterials.2011.11.042#F1e",
    "10.1016/j.biomaterials.2011.11.042#F6a",
    "10.1016/j.biomaterials.2011.11.042#F6b",
    "10.1016/j.biomaterials.2011.11.042#F6c",
    "10.1016/j.biomaterials.2011.11.042#F6d",
    "10.1016/j.biomaterials.2011.11.042#F6e",
    "10.1016/j.biomaterials.2011.11.042#F6f"
   ],
   "head": "SEM: the three scaffolds show the same open network of thin-walled interconnected macropores. SEM: single spread cells with processes on pore walls in all six panels; dense filopodia clear in e, cell in a barely distinguishable",
   "solves": "",
   "op": "compare across conditions",
   "verdict": "partial",
   "source": "o2, o12",
   "tech_source": "label",
   "note": "by the 200 um bar (~120 px) most openings measure ~100-250 um; few reach the 300-500 um stated in text one cell per field at 3000x; no cell density can be read; F6c scale OCR '500um' is the 50.0 um bar",
   "claims": [
    "n17"
   ],
   "necessity": "redundant",
   "necessity_reason": "No member reaches image_support shown, and n17 keeps shown support from o13, o15."
  },
  {
   "id": "C15",
   "lane": 2,
   "row": "S4",
   "line": 1,
   "title": "evidence, F10, F7, F8",
   "tech": "",
   "figs": [
    "F10",
    "F7",
    "F8"
   ],
   "panel": "10.1016/j.biomaterials.2011.11.042#F7a, 10.1016/j.biomaterials.2011.11.042#F7b, 10.1016/j.biomaterials.2011.11.042#F8",
   "panel_ids": [
    "10.1016/j.biomaterials.2011.11.042#F7a",
    "10.1016/j.biomaterials.2011.11.042#F7b",
    "10.1016/j.biomaterials.2011.11.042#F8"
   ],
   "head": "MTT absorbance day 7: blank ~0.40 > MBG ~0.175 ~ 2Co ~0.152 (p>0.05) > 5Co ~0.108 (p<0.05); day 1 all 0.06-0.14. ALP activity: blank ~0.092, MBG ~0.080, 2Co ~0.056, 5Co ~0.055 OD/min/ug protein, p>0.05 among scaffolds.",
   "solves": "",
   "op": "compare across conditions",
   "verdict": "partial",
   "source": "o13, o14, o15, o19",
   "tech_source": "none",
   "note": "error bars overlap; Co scaffolds' means sit ~40% below blank, and no scaffold-vs-blank test is marked, against 'comparable with blank control' in text 2Co error bar reaches ~560 pg/mL 2Co error bar spans ~0.4-1.58",
   "detail": "o13: MTT absorbance day 7: blank ~0.40 > MBG ~0.175 ~ 2Co ~0.152 (p>0.05) > 5Co ~0.108 (p<0.05); day 1 all 0.06-0.14; o14: ALP activity: blank ~0.092, MBG ~0.080, 2Co ~0.056, 5Co ~0.055 OD/min/ug protein, p>0.05 among scaffolds; o15: VEGF concentration: 2Co-MBG ~430 pg/mL vs blank ~60, MBG ~100, 5Co ~115 (P<0.05 for 2Co vs each); o19: OCN relative expression: blank ~0.61, MBG ~0.68, 2Co ~0.99, 5Co ~1.39 (P<0.05 MBG vs 5Co)",
   "claims": [
    "n17"
   ],
   "necessity": "necessary",
   "necessity_reason": "Only figure-backed support with image_support shown for n17 (o13, o15)."
  }
 ],
 "edges": [
  [
   "S0",
   "S1",
   "produces"
  ],
  [
   "S1",
   "S2",
   "supports"
  ],
  [
   "S0",
   "S2",
   "causes"
  ],
  [
   "S2",
   "S3",
   "causes"
  ],
  [
   "S2",
   "S4",
   "supports"
  ],
  [
   "S3",
   "S4",
   "supports"
  ]
 ],
 "figs": {},
 "fm_critical": false
}

File: taxonomy/specs_v07/Journal_of_Advanced_Ceramics__s40145-019-0329-1.json
{
 "file": "Journal_of_Advanced_Ceramics__s40145-019-0329-1.html",
 "short": "Role of Al and Ti doping in modulating electrical properties",
 "journal": "Journal_of_Advanced_Ceramics",
 "year": null,
 "title": "Role of Al and Ti doping in modulating electrical properties of BIVOX system",
 "doi": "Journal_of_Advanced_Ceramics/s40145-019-0329-1",
 "lanes": [
  {
   "key": "micro",
   "label": "Microscopy: MICRO, SEM",
   "sub": "foundation model in hand"
  },
  {
   "key": "diff",
   "label": "Diffraction: DIFF, XRD",
   "sub": "foundation model candidate"
  },
  {
   "key": "classic",
   "label": "Classical tools",
   "sub": "collapsed to one node per state"
  }
 ],
 "states": [
  {
   "id": "S0",
   "stage": "HYP",
   "title": "Hypothesis and design",
   "head": "Co-substituting aliovalent Al and Ti for V should stabilise the conducting tetragonal phase of Bi2VO5.5 at room temperature and raise its ionic conductivity. Substitute V by equal parts Al and Ti: Bi2V1-xAl(x/2)Ti(x/2)O5.5-delta.",
   "detail": "Absorbed: n1 (HYP/hypothesis), n2 (DES/modification), n3 (DES/variable_sweep), n4 (PRC/synthesis), n5 (PRC/forming)",
   "figs": [],
   "source": "n1, n2, n3, n4, n5"
  },
  {
   "id": "S1",
   "stage": "STR",
   "title": "Structure state",
   "head": "Tetragonal (gamma-type) phase is stabilised at room temperature for x >= 0.175. Aliovalent Al3+/Ti4+ on V5+ sites create oxygen vacancies, most for x = 0.175.",
   "detail": "Absorbed: n6 (STR/phase/identity), n7 (STR/defect/point), n9 (STR/microstructure/feature_size). Premises: In BIMEVOX, a split (020)/(200) reflection near 32 deg marks orthorhombic beta; a single (110) marks tetragonal; a beta-gamma endotherm marks an untransformed phase; Kaur et al.: in Ti-doped BIVOX a smaller band gap tracks a higher oxygen-vacancy concentration",
   "figs": [],
   "source": "n6, n7, n9"
  },
  {
   "id": "S2",
   "stage": "PRP",
   "title": "Property state and mechanisms",
   "head": "Oxygen vacancies disordered in the vanadate layers of the tetragonal phase raise oxide-ion mobility. Grain-interior resistance dominates the total resistance; grain-boundary contribution is minor.",
   "detail": "Absorbed: n8 (MEC/pathway), n11 (PRP/value), n12 (PRP/value). Premises: Oxide-ion conduction in BIMEVOX runs through oxygen vacancies in the vanadate layers, fastest in the disordered gamma phase",
   "figs": [],
   "source": "n8, n11, n12"
  },
  {
   "id": "S4",
   "stage": "DSC",
   "title": "Conclusion",
   "head": "Bi2V0.825Al0.0875Ti0.0875O5.5-delta (x = 0.175) is the optimum composition: stabilised tetragonal phase, most vacancies, grain growth, highest intermediate-temperature conductivity",
   "detail": "Absorbed: n20 (DSC/conclusion)",
   "figs": [],
   "source": "n20"
  }
 ],
 "nodes": [
  {
   "id": "M1",
   "lane": 0,
   "row": "S1",
   "line": 0,
   "title": "MICRO, F2",
   "tech": "MICRO",
   "figs": [
    "F2"
   ],
   "panel": "10.1007/s40145-019-0329-1#F2a, 10.1007/s40145-019-0329-1#F2b",
   "panel_ids": [
    "10.1007/s40145-019-0329-1#F2a",
    "10.1007/s40145-019-0329-1#F2b"
   ],
   "head": "Polygonal grains ~8-14 um at x = 0.175 versus ~5-8 um at x = 0.10 (10 um scale bar)",
   "solves": "Grain size grows with x to a maximum at x = 0.175 (about 10 um) and falls beyond",
   "op": "measure feature metric",
   "verdict": "partial",
   "source": "o11",
   "tech_source": "modality",
   "note": "only 3 of 5 compositions imaged; x=0.25 grains smaller and partly hidden; both dense with few small pores",
   "claims": [
    "n9"
   ],
   "necessity": "decorative",
   "necessity_reason": "No member reaches image_support shown and n9 has no other figure-backed support."
  },
  {
   "id": "M2",
   "lane": 1,
   "row": "S1",
   "line": 1,
   "title": "DIFF, F1",
   "tech": "DIFF",
   "figs": [
    "F1"
   ],
   "panel": "10.1007/s40145-019-0329-1#F1c",
   "panel_ids": [
    "10.1007/s40145-019-0329-1#F1c"
   ],
   "head": "Doublet near 32 deg for x = 0.1 merges partly at x = 0.15 and into one peak at x = 0.175 (800 C)",
   "solves": "Tetragonal (gamma-type) phase is stabilised at room temperature for x >= 0.175",
   "op": "compare across conditions",
   "verdict": "shown",
   "source": "o1",
   "tech_source": "modality",
   "note": "inset of F1c; peak indices (020)/(200)/(110) are text only",
   "claims": [
    "n6"
   ],
   "necessity": "redundant",
   "necessity_reason": "n6 keeps shown support from o3, a3, o6 after removal."
  },
  {
   "id": "M3",
   "lane": 1,
   "row": "S1",
   "line": 2,
   "title": "XRD, F1",
   "tech": "XRD",
   "figs": [
    "F1"
   ],
   "panel": "10.1007/s40145-019-0329-1#F1e",
   "panel_ids": [
    "10.1007/s40145-019-0329-1#F1e"
   ],
   "head": "Rietveld calculated patterns overlay the observed patterns for all x with a flat difference curve",
   "solves": "",
   "op": "overlay model on data",
   "verdict": "partial",
   "source": "o9",
   "tech_source": "label",
   "note": "refined cell parameters are not shown on the figure; axis runs to 80 deg although text says 20-60 deg",
   "claims": [
    "n7"
   ],
   "necessity": "redundant",
   "necessity_reason": "No member reaches image_support shown, and n7 keeps shown support from a1, o15."
  },
  {
   "id": "M4",
   "lane": 1,
   "row": "S1",
   "line": 3,
   "title": "DIFF, F1",
   "tech": "DIFF",
   "figs": [
    "F1"
   ],
   "panel": "10.1007/s40145-019-0329-1#F1d",
   "panel_ids": [
    "10.1007/s40145-019-0329-1#F1d"
   ],
   "head": "Main reflection near 28.6 deg: x = 0.175 sits highest, x = 0.20/0.25 slightly lower, x = 0.10/0.15 lowest: no steady shift to lower 2theta",
   "solves": "",
   "op": "compare across conditions",
   "verdict": "shown",
   "source": "a1",
   "tech_source": "modality",
   "note": "estimated centres ~28.55, 28.53, 28.62, 28.58, 28.58 deg for x=0.10-0.25; text claims a steady shift to lower 2theta read as lattice expansion",
   "audit": true,
   "claims": [
    "n7"
   ],
   "necessity": "corrective",
   "necessity_reason": "Changes support for S1: "
  },
  {
   "id": "C5",
   "lane": 2,
   "row": "S1",
   "line": 4,
   "title": "IR, F3, F4, F8",
   "tech": "IR",
   "figs": [
    "F3",
    "F4",
    "F8"
   ],
   "panel": "10.1007/s40145-019-0329-1#F4, 10.1007/s40145-019-0329-1#F3, 10.1007/s40145-019-0329-1#F8",
   "panel_ids": [
    "10.1007/s40145-019-0329-1#F4",
    "10.1007/s40145-019-0329-1#F3",
    "10.1007/s40145-019-0329-1#F8"
   ],
   "head": "Sharp endotherm at ~420 C for x = 0.10, shallow at x = 0.15, none (only broad drift) for x >= 0.175. Fine structure of the 700-850 cm-1 V-O band (dip near 830 cm-1) seen for x = 0.10 is lost at higher x.",
   "solves": "Tetragonal (gamma-type) phase is stabilised at room temperature for x >= 0.175",
   "op": "compare across conditions",
   "verdict": "partial",
   "source": "o3, o5, a3, o6",
   "tech_source": "label+none",
   "note": "x=0 shows endotherms at ~445 and ~540 C; peak moves 540 -> ~421 -> ~400 C for x=0,0.10,0.15. x=0.175 carries the Endothermic arrow on a broad weak dip near 280 C, consistent with the text slow transition x=0.20 and 0.25 show shallower broad bands centred ~750 cm-1; a separate ~855 cm-1 Ti/Al-O band (text) is not resolved text puts the near-disappearance of the symmetric V-O band at x>=0.175; the figure shows no step between 0.15 and 0.175",
   "audit": true,
   "detail": "o3: Sharp endotherm at ~420 C for x = 0.10, shallow at x = 0.15, none (only broad drift) for x >= 0.175; o5: Fine structure of the 700-850 cm-1 V-O band (dip near 830 cm-1) seen for x = 0.10 is lost at higher x; a3: x = 0.15 and x = 0.175 FTIR spectra nearly coincide in 700-850 cm-1: loss of fine structure occurs already at x = 0.15; o6: Conductivity jump at 420 C for x = 0.10, weaker kink for x = 0.15, smooth curves for x >= 0.175",
   "inner_audit": "a3: text puts the near-disappearance of the symmetric V-O band at x>=0.175; the figure shows no step between 0.15 and 0.175",
   "claims": [
    "n6"
   ],
   "necessity": "corrective",
   "necessity_reason": "Changes support for S1: o5 partial"
  },
  {
   "id": "C6",
   "lane": 2,
   "row": "S1",
   "line": 5,
   "title": "UVVIS:Tauc, F5",
   "tech": "UVVIS:Tauc",
   "figs": [
    "F5"
   ],
   "panel": "10.1007/s40145-019-0329-1#F5",
   "panel_ids": [
    "10.1007/s40145-019-0329-1#F5"
   ],
   "head": "Tauc extrapolation meets the energy axis lowest for x = 0.175 (~1.93 eV); parent ~2.17 eV",
   "solves": "",
   "op": "read characteristic point",
   "verdict": "shown",
   "source": "o15",
   "tech_source": "label",
   "note": "all doped intercepts (~2.03-2.10 eV) lie below the parent: a red shift, whereas text says doping gives a blue shift of all doped samples",
   "detail": "o15: Tauc extrapolation meets the energy axis lowest for x = 0.175 (~1.93 eV); parent ~2.17 eV",
   "claims": [
    "n7"
   ],
   "necessity": "redundant",
   "necessity_reason": "n7 keeps shown support from a1 after removal."
  },
  {
   "id": "M7",
   "lane": 0,
   "row": "S2",
   "line": 0,
   "title": "SEM, F2",
   "tech": "SEM",
   "figs": [
    "F2"
   ],
   "panel": "10.1007/s40145-019-0329-1#F2a, 10.1007/s40145-019-0329-1#F2b, 10.1007/s40145-019-0329-1#F2c",
   "panel_ids": [
    "10.1007/s40145-019-0329-1#F2a",
    "10.1007/s40145-019-0329-1#F2b",
    "10.1007/s40145-019-0329-1#F2c"
   ],
   "head": "x = 0.25 surface covered by clusters of bright particulates, nearly absent at x = 0.10 and 0.175",
   "solves": "",
   "op": "compare across conditions",
   "verdict": "shown",
   "source": "o12",
   "tech_source": "label",
   "note": "SEM contrast cannot identify the particulates as BiVO4",
   "claims": [
    "n12"
   ],
   "necessity": "redundant",
   "necessity_reason": "n12 keeps shown support from o7, o17, a7, o22 after removal."
  },
  {
   "id": "M8",
   "lane": 1,
   "row": "S2",
   "line": 1,
   "title": "DIFF, F1",
   "tech": "DIFF",
   "figs": [
    "F1"
   ],
   "panel": "10.1007/s40145-019-0329-1#F1b, 10.1007/s40145-019-0329-1#F1c",
   "panel_ids": [
    "10.1007/s40145-019-0329-1#F1b",
    "10.1007/s40145-019-0329-1#F1c"
   ],
   "head": "Starred impurity reflection near 27 deg remains only for x = 0.25 after 750 C and 800 C",
   "solves": "",
   "op": "compare across conditions",
   "verdict": "shown",
   "source": "o7",
   "tech_source": "modality",
   "note": "F1a (650 C): starred peak in every composition; weak bump at ~26.8 deg also visible for x=0.25 in F1d",
   "claims": [
    "n12"
   ],
   "necessity": "redundant",
   "necessity_reason": "n12 keeps shown support from o12, o17, a7, o22 after removal."
  },
  {
   "id": "C9",
   "lane": 2,
   "row": "S2",
   "line": 2,
   "title": "ECHEM:EIS, F6, F8",
   "tech": "ECHEM:EIS",
   "figs": [
    "F6",
    "F8"
   ],
   "panel": "10.1007/s40145-019-0329-1#F6, 10.1007/s40145-019-0329-1#F8",
   "panel_ids": [
    "10.1007/s40145-019-0329-1#F6",
    "10.1007/s40145-019-0329-1#F8"
   ],
   "head": "At 200 C the x = 0.175 impedance arc is smallest (~9 kOhm) against 20-28 kOhm for other x. At 200 C the x = 0.15 arc (~28 kOhm) exceeds x = 0.10 (~20 kOhm): resistance does not fall steadily up to x = 0.175.",
   "solves": "Ionic conductivity at intermediate temperature peaks at x = 0.175",
   "op": "compare across conditions",
   "verdict": "shown",
   "source": "o17, a7, o22",
   "tech_source": "label+none",
   "note": "raw resistance, not geometry-normalised; F8 at ~200 C cannot separate x=0.10 and 0.15",
   "audit": true,
   "detail": "o17: At 200 C the x = 0.175 impedance arc is smallest (~9 kOhm) against 20-28 kOhm for other x; a7: At 200 C the x = 0.15 arc (~28 kOhm) exceeds x = 0.10 (~20 kOhm): resistance does not fall steadily up to x = 0.175; o22: Below ~370 C (1000/T > 1.55) x = 0.175 has the highest log(sigma T) at every temperature",
   "inner_audit": "a7: raw resistance, not geometry-normalised; F8 at ~200 C cannot separate x=0.10 and 0.15",
   "claims": [
    "n12"
   ],
   "necessity": "corrective",
   "necessity_reason": "Changes support for S2: "
  },
  {
   "id": "C10",
   "lane": 2,
   "row": "S2",
   "line": 3,
   "title": "ECHEM:EIS, F7",
   "tech": "ECHEM:EIS",
   "figs": [
    "F7"
   ],
   "panel": "10.1007/s40145-019-0329-1#F7",
   "panel_ids": [
    "10.1007/s40145-019-0329-1#F7"
   ],
   "head": "x = 0.175 Nyquist plots show one dominant depressed arc with only a small low-frequency tail at 200-300 C",
   "solves": "Grain-interior resistance dominates the total resistance; grain-boundary contribution is minor",
   "op": "assign features",
   "verdict": "partial",
   "source": "o19",
   "tech_source": "label",
   "note": "1 MHz and 100 kHz marked on the main arc; the arc shrinks from ~9 kOhm (200 C) to ~0.3 kOhm (300 C); R-CPE circuit inset appears in F7 though text places it in Fig. 6",
   "detail": "o19: x = 0.175 Nyquist plots show one dominant depressed arc with only a small low-frequency tail at 200-300 C",
   "claims": [
    "n11"
   ],
   "necessity": "decorative",
   "necessity_reason": "No member reaches image_support shown and n11 has no other figure-backed support."
  },
  {
   "id": "C11",
   "lane": 2,
   "row": "S2",
   "line": 4,
   "title": "evidence, F8",
   "tech": "",
   "figs": [
    "F8"
   ],
   "panel": "10.1007/s40145-019-0329-1#F8",
   "panel_ids": [
    "10.1007/s40145-019-0329-1#F8"
   ],
   "head": "Above the transition, x = 0.10 has the highest log(sigma T); x = 0.20 and 0.25 the lowest",
   "solves": "",
   "op": "compare across conditions",
   "verdict": "shown",
   "source": "o23",
   "tech_source": "none",
   "detail": "o23: Above the transition, x = 0.10 has the highest log(sigma T); x = 0.20 and 0.25 the lowest",
   "claims": [
    "n12"
   ],
   "necessity": "redundant",
   "necessity_reason": "n12 keeps shown support from o7, o12, o17, a7 after removal."
  }
 ],
 "edges": [
  [
   "S0",
   "S1",
   "produces"
  ],
  [
   "S1",
   "S2",
   "causes"
  ],
  [
   "S2",
   "S4",
   "supports"
  ],
  [
   "S1",
   "S4",
   "supports"
  ]
 ],
 "figs": {},
 "fm_critical": true
}

File: taxonomy/specs_v07/Journal_of_Advanced_Ceramics__s40145-021-0466-1.json
{
 "file": "Journal_of_Advanced_Ceramics__s40145-021-0466-1.html",
 "short": "Efficient oxygen reduction reaction by a highly porous, nitr",
 "journal": "Journal_of_Advanced_Ceramics",
 "year": null,
 "title": "Efficient oxygen reduction reaction by a highly porous, nitrogen-doped carbon sphere electrocatalyst through space confinement effect in nanopores",
 "doi": "Journal_of_Advanced_Ceramics/s40145-021-0466-1",
 "lanes": [
  {
   "key": "micro",
   "label": "Microscopy: SEM, TEM",
   "sub": "foundation model in hand"
  },
  {
   "key": "diff",
   "label": "Diffraction: DIFF",
   "sub": "foundation model candidate"
  },
  {
   "key": "atom",
   "label": "Atomistic simulation: ATOM",
   "sub": "foundation model in hand"
  },
  {
   "key": "classic",
   "label": "Classical tools",
   "sub": "collapsed to one node per state"
  }
 ],
 "states": [
  {
   "id": "S0",
   "stage": "HYP",
   "title": "Hypothesis and design",
   "head": "Metal-free carbon ORR catalysts are needed that rival Pt/C activity with better durability and methanol tolerance. Confining peroxide intermediates in nanopores of porous N-doped carbon should give full 4e ORR without adding active sites.",
   "detail": "Absorbed: h1 (HYP/need), h2 (HYP/hypothesis), d3 (DES/base_system), d4 (DES/modification), d5 (DES/route), d6 (DES/variable_sweep), p7 (PRC/synthesis), p8 (PRC/synthesis)",
   "figs": [],
   "source": "h1, h2, d3, d4, d5, d6, p7, p8"
  },
  {
   "id": "S1",
   "stage": "STR",
   "title": "Structure state",
   "head": "Fine (<1 nm) and medium (~1-3 nm) pore volume and N2 uptake rise NPC-800 < NPC-900 < NPC-1000; ~35 nm pores unchanged. Graphitic+pyridinic N falls from ~3.4 (NPC-800) to ~1.3 at% (NPC-1000), below NC-1000 (~1.7)",
   "detail": "Absorbed: s10 (STR/microstructure/porosity), s11 (STR/chemistry/composition)",
   "figs": [],
   "source": "s10, s11"
  },
  {
   "id": "S2",
   "stage": "PRP",
   "title": "Property state and mechanisms",
   "head": "Molten ZnCl2 spreads through the spheres and evaporates at high temperature, opening fine and medium pores. Fine/medium pores confine peroxide ions, raising wall collisions so HO2- is reduced further (2e+2e) instead of disproportionating.",
   "detail": "Absorbed: m9 (MEC/pathway), m12 (MEC/pathway), r13 (PRP/value), r14 (PRP/value). Premises: ZnCl2 melts at ~290 C [58]; In O2-saturated 0.1 M KOH at 1600 rpm the 4e diffusion-limited current is ~5-6 mA/cm2, roughly twice the 2e value; Smaller Tafel slope means lower overpotential and higher specific ORR activity (Tafel law) [75]",
   "figs": [],
   "source": "m9, m12, r13, r14"
  },
  {
   "id": "S3",
   "stage": "PRF",
   "title": "Performance state",
   "head": "NPC-1000 keeps more ORR current than Pt/C over 8 h and is unaffected by methanol, where Pt/C drops ~35-40%",
   "detail": "Absorbed: f15 (PRF/service_capability)",
   "figs": [],
   "source": "f15"
  },
  {
   "id": "S4",
   "stage": "DSC",
   "title": "Conclusion",
   "head": "Nanopore confinement, not active-N content or surface area, gives NPC-1000 Pt/C-level 4e ORR with better durability and methanol tolerance",
   "detail": "Absorbed: c16 (DSC/conclusion)",
   "figs": [],
   "source": "c16"
  }
 ],
 "nodes": [
  {
   "id": "C1",
   "lane": 3,
   "row": "S1",
   "line": 0,
   "title": "PHYS:surfacearea, F2",
   "tech": "PHYS:surfacearea",
   "figs": [
    "F2"
   ],
   "panel": "10.1007/s40145-021-0466-1#F2d, 10.1007/s40145-021-0466-1#F2e",
   "panel_ids": [
    "10.1007/s40145-021-0466-1#F2d",
    "10.1007/s40145-021-0466-1#F2e"
   ],
   "head": "Type-I isotherms; plateau uptake ~280, ~390, ~540 cm3/g for NPC-800, -900, -1000. PSD peaks at ~0.5-0.6 and ~1.3-2 nm grow (max dV/dD ~0.74, 0.88, 1.2) from NPC-800 to NPC-1000; ~35 nm peak stays ~0.3-0.4",
   "solves": "Fine (<1 nm) and medium (~1-3 nm) pore volume and N2 uptake rise NPC-800 < NPC-900 < NPC-1000; ~35 nm pores unchanged",
   "op": "compare across conditions",
   "verdict": "shown",
   "source": "o6, o7",
   "tech_source": "label+none",
   "note": "medium-pore band ends by ~3 nm; text calls it ~1-10 nm",
   "detail": "o6: Type-I isotherms; plateau uptake ~280, ~390, ~540 cm3/g for NPC-800, -900, -1000; o7: PSD peaks at ~0.5-0.6 and ~1.3-2 nm grow (max dV/dD ~0.74, 0.88, 1.2) from NPC-800 to NPC-1000; ~35 nm peak stays ~0.3-0.4",
   "claims": [
    "s10"
   ],
   "necessity": "necessary",
   "necessity_reason": "Only figure-backed support with image_support shown for s10 (o6, o7)."
  },
  {
   "id": "C2",
   "lane": 3,
   "row": "S1",
   "line": 1,
   "title": "evidence, F3",
   "tech": "",
   "figs": [
    "F3"
   ],
   "panel": "10.1007/s40145-021-0466-1#F3b",
   "panel_ids": [
    "10.1007/s40145-021-0466-1#F3b"
   ],
   "head": "Pyridinic N ~2.8, 1.2, 0.5, 0.8 and graphitic N ~0.6, 1.1, 0.8, 0.9 at% for NPC-800, -900, -1000, NC-1000",
   "solves": "Graphitic+pyridinic N falls from ~3.4 (NPC-800) to ~1.3 at% (NPC-1000), below NC-1000 (~1.7)",
   "op": "compare across conditions, correlate across series",
   "verdict": "shown",
   "source": "o9",
   "tech_source": "none",
   "detail": "o9: Pyridinic N ~2.8, 1.2, 0.5, 0.8 and graphitic N ~0.6, 1.1, 0.8, 0.9 at% for NPC-800, -900, -1000, NC-1000",
   "claims": [
    "s11"
   ],
   "necessity": "necessary",
   "necessity_reason": "Only figure-backed support with image_support shown for s11 (o9)."
  },
  {
   "id": "C3",
   "lane": 3,
   "row": "S2",
   "line": 0,
   "title": "ECHEM:CV, ECHEM:LSV, ECHEM:Tafel, F4, F5",
   "tech": "ECHEM:CV, ECHEM:LSV, ECHEM:Tafel",
   "figs": [
    "F4",
    "F5"
   ],
   "panel": "10.1007/s40145-021-0466-1#F4a, 10.1007/s40145-021-0466-1#F4b, 10.1007/s40145-021-0466-1#F5b",
   "panel_ids": [
    "10.1007/s40145-021-0466-1#F4a",
    "10.1007/s40145-021-0466-1#F4b",
    "10.1007/s40145-021-0466-1#F5b"
   ],
   "head": "O2 CV cathodic peaks at ~0.73, ~0.80, ~0.83 V (NPC-800/900/1000) and ~0.84 V (Pt/C); NPC-1000 peak deepest. LSV half-wave order NPC-1000 (~0.86 V) >= Pt/C (~0.85) > NPC-900 (~0.82) > NC-1000 (~0.77) ~ NPC-800.",
   "solves": "NPC-1000 has the most positive ORR half-wave potential of the series (~0.86 V), level with or above Pt/C",
   "op": "compare across conditions, correlate across series, fit model, read characteristic point",
   "verdict": "shown",
   "source": "o10, o11a, o18",
   "tech_source": "label",
   "note": "text: 0.75/0.81/0.83 V; N2 (dashed) curves featureless",
   "detail": "o10: O2 CV cathodic peaks at ~0.73, ~0.80, ~0.83 V (NPC-800/900/1000) and ~0.84 V (Pt/C); NPC-1000 peak deepest; o11a: LSV half-wave order NPC-1000 (~0.86 V) >= Pt/C (~0.85) > NPC-900 (~0.82) > NC-1000 (~0.77) ~ NPC-800; o18: Tafel slopes 64.9 (NPC-1000) < 72.6 (NPC-900) < 81.5 (Pt/C) < 105.5 mV/dec (NPC-800)",
   "claims": [
    "r14"
   ],
   "necessity": "necessary",
   "necessity_reason": "Only figure-backed support with image_support shown for r14 (o10, o11a, o18)."
  },
  {
   "id": "C4",
   "lane": 3,
   "row": "S2",
   "line": 1,
   "title": "evidence, F4, F5",
   "tech": "",
   "figs": [
    "F4",
    "F5"
   ],
   "panel": "10.1007/s40145-021-0466-1#F4b, 10.1007/s40145-021-0466-1#F5a",
   "panel_ids": [
    "10.1007/s40145-021-0466-1#F4b",
    "10.1007/s40145-021-0466-1#F5a"
   ],
   "head": "Diffusion-limited current ~-3.4 to -3.5 mA/cm2 for NPC-800/900 vs ~-5.0 for NPC-1000 and Pt/C. K-L slope ~1.8-1.9 mA^-1 cm2 (rad/s)^1/2 at all potentials, consistent with n ~ 4 for NPC-1000",
   "solves": "NPC-1000 reduces O2 by a ~4-electron path; NPC-800/900 largely by the 2-electron path",
   "op": "convert to quantity, read characteristic point",
   "verdict": "partial",
   "source": "o11b, o15",
   "tech_source": "none",
   "note": "my slope with standard O2 constants gives n ~ 4-5; text states 4.0-4.2",
   "detail": "o11b: Diffusion-limited current ~-3.4 to -3.5 mA/cm2 for NPC-800/900 vs ~-5.0 for NPC-1000 and Pt/C; o15: K-L slope ~1.8-1.9 mA^-1 cm2 (rad/s)^1/2 at all potentials, consistent with n ~ 4 for NPC-1000",
   "claims": [
    "r13"
   ],
   "necessity": "redundant",
   "necessity_reason": "r13 keeps shown support from o14 after removal."
  },
  {
   "id": "C5",
   "lane": 3,
   "row": "S2",
   "line": 2,
   "title": "evidence, F5",
   "tech": "",
   "figs": [
    "F5"
   ],
   "panel": "10.1007/s40145-021-0466-1#F5a",
   "panel_ids": [
    "10.1007/s40145-021-0466-1#F5a"
   ],
   "head": "NPC-1000 limiting current rises from ~2.1 to ~5.5 mA/cm2 with rotation; K-L lines at 0.35-0.7 V are linear and overlap",
   "solves": "",
   "op": "fit model",
   "verdict": "shown",
   "source": "o14",
   "tech_source": "none",
   "detail": "o14: NPC-1000 limiting current rises from ~2.1 to ~5.5 mA/cm2 with rotation; K-L lines at 0.35-0.7 V are linear and overlap",
   "claims": [
    "r13"
   ],
   "necessity": "redundant",
   "necessity_reason": "r13 keeps shown support from o11b after removal."
  },
  {
   "id": "C6",
   "lane": 3,
   "row": "S2",
   "line": 3,
   "title": "ATOM:MD, F4, F6",
   "tech": "ATOM:MD",
   "figs": [
    "F4",
    "F6"
   ],
   "panel": "10.1007/s40145-021-0466-1#F6a, 10.1007/s40145-021-0466-1#F6b, 10.1007/s40145-021-0466-1#F4b",
   "panel_ids": [
    "10.1007/s40145-021-0466-1#F6a",
    "10.1007/s40145-021-0466-1#F6b",
    "10.1007/s40145-021-0466-1#F4b"
   ],
   "head": "MD collision frequency rises linearly with peroxide-ion density (~4.3 to 12 over 0.36-1.0 nm^-3). MD collision frequency is linear in 1/D from 10 to 3 nm pores but rises only 11.1 -> 12 from 3 to 1 nm.",
   "solves": "Fine/medium pores confine peroxide ions, raising wall collisions so HO2- is reduced further (2e+2e) instead of disproportionating",
   "op": "compare across conditions, read trend",
   "verdict": "shown",
   "source": "o16, o17, a1",
   "tech_source": "label+none",
   "note": "F6a and F6b plot the same five MD runs (identical frequencies 4.3/5.9/7.8/11.1/12): density rises as pore size falls, so the density series is not varied independently of pore size (text silent) collision frequency still highest at 1 nm; the few-nm optimum is argued from O2 access, not simulated; same five simulations as F6a (frequencies 4.3/5.9/7.8/11.1/12 identical) NC-1000 has fewer fine/medium pores per text (Fig. S2), yet a 4e-like plateau",
   "audit": true,
   "detail": "o16: MD collision frequency rises linearly with peroxide-ion density (~4.3 to 12 over 0.36-1.0 nm^-3); o17: MD collision frequency is linear in 1/D from 10 to 3 nm pores but rises only 11.1 -> 12 from 3 to 1 nm; a1: NC-1000 reaches the same ~-5 mA/cm2 limiting current as NPC-1000, though its half-wave potential is ~90 mV lower",
   "inner_audit": "a1: NC-1000 has fewer fine/medium pores per text (Fig. S2), yet a 4e-like plateau",
   "claims": [
    "m12"
   ],
   "necessity": "corrective",
   "necessity_reason": "Changes support for S2: "
  },
  {
   "id": "C7",
   "lane": 3,
   "row": "S3",
   "line": 0,
   "title": "evidence, F4",
   "tech": "",
   "figs": [
    "F4"
   ],
   "panel": "10.1007/s40145-021-0466-1#F4c, 10.1007/s40145-021-0466-1#F4d",
   "panel_ids": [
    "10.1007/s40145-021-0466-1#F4c",
    "10.1007/s40145-021-0466-1#F4d"
   ],
   "head": "After 8 h NPC-1000 retains ~76% vs Pt/C ~70% of initial current. After methanol at ~190 s NPC-1000 returns to ~100% while Pt/C falls to ~60% (~66% at 400 s).",
   "solves": "NPC-1000 keeps more ORR current than Pt/C over 8 h and is unaffected by methanol, where Pt/C drops ~35-40%",
   "op": "compare across conditions",
   "verdict": "shown",
   "source": "o12, o13, a2",
   "tech_source": "none",
   "note": "injection marked by 'Methanol' arrow; NPC-1000 shows a transient spike to ~160%",
   "audit": true,
   "detail": "o12: After 8 h NPC-1000 retains ~76% vs Pt/C ~70% of initial current; o13: After methanol at ~190 s NPC-1000 returns to ~100% while Pt/C falls to ~60% (~66% at 400 s); a2: NPC-1000 current keeps falling ~2%/h up to 8 h while Pt/C levels off near 70%; the gap narrows from ~13 to ~6 points",
   "inner_audit": "a2: NPC-1000 current keeps falling ~2%/h up to 8 h while Pt/C levels off near 70%; the gap narrows from ~13 to ~6 points",
   "claims": [
    "f15"
   ],
   "necessity": "corrective",
   "necessity_reason": "Changes support for S3: "
  }
 ],
 "edges": [
  [
   "S0",
   "S2",
   "causes"
  ],
  [
   "S0",
   "S1",
   "produces"
  ],
  [
   "S1",
   "S2",
   "contrasts"
  ],
  [
   "S2",
   "S3",
   "supports"
  ],
  [
   "S3",
   "S4",
   "supports"
  ],
  [
   "S2",
   "S4",
   "supports"
  ],
  [
   "S1",
   "S4",
   "supports"
  ]
 ],
 "figs": {},
 "fm_critical": false
}
