Repository: colpark/causalmat

# causalmat

This repo asks whether the MatMech multimodal causal-mechanism dataset can carry a benchmark of **foundation-model (FM) advantage**. That means tasks where an agent holding domain FM tools makes measurably better decisions than:
- the same agent holding only classical tools, and
- a fixed mechanical pipeline with no agent at all.

The reasoning must be grounded on measurements. The analysis follows the `fm-advantage-benchmark` skill (rev 2) and uses BioReason-on-KEGG as the reference construction.

- **Dataset:** MatMech, Liu et al., *Scientific Data* 13:269 (2026), https://doi.org/10.1038/s41597-026-06598-5
  - Data: https://doi.org/10.6084/m9.figshare.29815979 (v5, CC BY 4.0)

File: taxonomy/specs_v07/Journal_of_Advanced_Ceramics__s40145-021-0476-z.json
{
 "file": "Journal_of_Advanced_Ceramics__s40145-021-0476-z.html",
 "short": "Enhanced electromagnetic wave absorption property of binary ",
 "journal": "Journal_of_Advanced_Ceramics",
 "year": null,
 "title": "Enhanced electromagnetic wave absorption property of binary ZnO/NiCo2O4 composites",
 "doi": "Journal_of_Advanced_Ceramics/s40145-021-0476-z",
 "lanes": [
  {
   "key": "micro",
   "label": "Microscopy: MICRO",
   "sub": "foundation model in hand"
  },
  {
   "key": "diff",
   "label": "Diffraction: DIFF",
   "sub": "foundation model candidate"
  },
  {
   "key": "classic",
   "label": "Classical tools",
   "sub": "collapsed to one node per state"
  }
 ],
 "states": [
  {
   "id": "S0",
   "stage": "HYP",
   "title": "Hypothesis and design",
   "head": "Coupling dielectric ZnO with NiCo2O4 nano-dots in one binary composite should enhance EM wave absorption through added interfacial polarization. Binary ZnO/NiCo2O4 nanocomposite chosen as the absorber: semiconducting ZnO with a NiCo2O4 second phase.",
   "detail": "Absorbed: h1 (HYP/hypothesis), d1 (DES/base_system), d2 (DES/variable_sweep), p1 (PRC/synthesis), p2 (PRC/synthesis)",
   "figs": [],
   "source": "h1, d1, d2, p1, p2"
  },
  {
   "id": "S1",
   "stage": "STR",
   "title": "Structure state",
   "head": "Only ZnO and NiCo2O4 phases are present in all three samples; no impurity phase. NiCo2O4 nano-dots a few nm across sit on ZnO particles, forming ZnO/NiCo2O4 heterointerfaces.",
   "detail": "Absorbed: s1 (STR/phase/identity), s2 (STR/interface), s3 (STR/interface)",
   "figs": [],
   "source": "s1, s2, s3"
  },
  {
   "id": "S2",
   "stage": "PRP",
   "title": "Property state and mechanisms",
   "head": "Charges redistribute across ZnO/NiCo2O4 nano-dot interfaces under the AC field, adding interfacial relaxation to ZnO dielectric loss. Complex permittivity (both e' and e'') rises with NH3.H2O content, -5 < -7 < -10.",
   "detail": "Absorbed: m1 (MEC/pathway), r1 (PRP/value), r2 (PRP/value), r3 (PRP/value), r4 (PRP/value), m2 (MEC/pathway). Premises: C0 = mu''(mu')^-2 f^-1 staying constant with frequency indicates eddy-current loss; |Delta| < 0.4 marks good impedance matching; Transmission-line theory gives RL, Delta and attenuation constant from e, mu, frequency and thickness",
   "figs": [],
   "source": "m1, r1, r2, r3, r4, m2"
  },
  {
   "id": "S3",
   "stage": "PRF",
   "title": "Performance state",
   "head": "-7 reaches the deepest reflection loss (about -33.5 dB at 18 GHz, ~5 mm), -10 about -27.5 dB, -5 only about -6.5 dB. -7 and -10 pass RL < -10 dB only in the upper Ku band (~16.5-18 GHz) at >= ~4.7 mm; -5 never passes",
   "detail": "Absorbed: f1 (PRF/service_capability), f2 (PRF/qualification). Premises: RL = -10 dB corresponds to 90% absorption",
   "figs": [],
   "source": "f1, f2"
  },
  {
   "id": "S4",
   "stage": "DSC",
   "title": "Conclusion",
   "head": "Raising NH3.H2O in binary ZnO/NiCo2O4 raises dielectric and interfacial-relaxation loss, giving Ku-band absorbers with RLmin -33.49 dB",
   "detail": "Absorbed: c1 (DSC/conclusion)",
   "figs": [],
   "source": "c1"
  }
 ],
 "nodes": [
  {
   "id": "M1",
   "lane": 0,
   "row": "S1",
   "line": 0,
   "title": "MICRO, F2",
   "tech": "MICRO",
   "figs": [
    "F2"
   ],
   "panel": "10.1007/s40145-021-0476-z#F2b",
   "panel_ids": [
    "10.1007/s40145-021-0476-z#F2b"
   ],
   "head": "Lattice fringes 0.26 nm apart in the region labelled ZnO",
   "solves": "Only ZnO and NiCo2O4 phases are present in all three samples; no impurity phase",
   "op": "assign features",
   "verdict": "shown",
   "source": "o3",
   "tech_source": "modality",
   "note": "(002) index is from text",
   "claims": [
    "s1"
   ],
   "necessity": "redundant",
   "necessity_reason": "s1 keeps shown support from o1, o2 after removal."
  },
  {
   "id": "M2",
   "lane": 0,
   "row": "S1",
   "line": 1,
   "title": "MICRO, F2",
   "tech": "MICRO",
   "figs": [
    "F2"
   ],
   "panel": "10.1007/s40145-021-0476-z#F2c, 10.1007/s40145-021-0476-z#F2b",
   "panel_ids": [
    "10.1007/s40145-021-0476-z#F2c",
    "10.1007/s40145-021-0476-z#F2b"
   ],
   "head": "A ~10-15 nm nano-dot with 0.23 nm fringes labelled NiCo2O4. A dotted boundary separates dark ZnO from a zone of circled few-nm NiCo2O4 dots",
   "solves": "NiCo2O4 nano-dots a few nm across sit on ZnO particles, forming ZnO/NiCo2O4 heterointerfaces",
   "op": "inspect local feature",
   "verdict": "shown",
   "source": "o4, o5",
   "tech_source": "modality",
   "claims": [
    "s2"
   ],
   "necessity": "necessary",
   "necessity_reason": "Only figure-backed support with image_support shown for s2 (o4, o5)."
  },
  {
   "id": "M3",
   "lane": 1,
   "row": "S1",
   "line": 2,
   "title": "DIFF, F1",
   "tech": "DIFF",
   "figs": [
    "F1"
   ],
   "panel": "10.1007/s40145-021-0476-z#F1a",
   "panel_ids": [
    "10.1007/s40145-021-0476-z#F1a"
   ],
   "head": "Reflections of the -10 pattern carry star (ZnO) or diamond (NiCo2O4) markers; -5 and -7 peaks line up with them",
   "solves": "Only ZnO and NiCo2O4 phases are present in all three samples; no impurity phase",
   "op": "assign features",
   "verdict": "shown",
   "source": "o1",
   "tech_source": "modality",
   "note": "Markers are drawn only above the -10 pattern. Text lists 52 and 59 deg as ZnO peaks; the figure marks the ~52 and ~59 deg peaks with NiCo2O4 diamonds (ZnO stars at ~47.5, ~56.3, ~62.5 deg). PDF cards (#99-0111, #20-0781) are text only.",
   "claims": [
    "s1"
   ],
   "necessity": "redundant",
   "necessity_reason": "s1 keeps shown support from o2, o3 after removal."
  },
  {
   "id": "M4",
   "lane": 1,
   "row": "S1",
   "line": 3,
   "title": "DIFF, F1",
   "tech": "DIFF",
   "figs": [
    "F1"
   ],
   "panel": "10.1007/s40145-021-0476-z#F1a",
   "panel_ids": [
    "10.1007/s40145-021-0476-z#F1a"
   ],
   "head": "No unmarked reflection appears in any of the three patterns",
   "solves": "Only ZnO and NiCo2O4 phases are present in all three samples; no impurity phase",
   "op": "compare across conditions",
   "verdict": "shown",
   "source": "o2",
   "tech_source": "modality",
   "note": "relative intensities differ: -10 has stronger NiCo2O4 reflections",
   "claims": [
    "s1"
   ],
   "necessity": "redundant",
   "necessity_reason": "s1 keeps shown support from o1, o3 after removal."
  },
  {
   "id": "C5",
   "lane": 2,
   "row": "S1",
   "line": 4,
   "title": "evidence, F2",
   "tech": "",
   "figs": [
    "F2"
   ],
   "panel": "10.1007/s40145-021-0476-z#F2d",
   "panel_ids": [
    "10.1007/s40145-021-0476-z#F2d"
   ],
   "head": "Zn fills the particle evenly; Ni is patchy; Co covers most of the particle, less patchy than Ni",
   "solves": "NiCo2O4 nano-dots a few nm across sit on ZnO particles, forming ZnO/NiCo2O4 heterointerfaces",
   "op": "assess spatial distribution",
   "verdict": "partial",
   "source": "o6",
   "tech_source": "none",
   "note": "text says Ni and Co are both discontinuous; the Co map is close to continuous, so the claim holds clearly only for Ni",
   "detail": "o6: Zn fills the particle evenly; Ni is patchy; Co covers most of the particle, less patchy than Ni",
   "claims": [
    "s2"
   ],
   "necessity": "redundant",
   "necessity_reason": "No member reaches image_support shown, and s2 keeps shown support from o4, o5."
  },
  {
   "id": "C6",
   "lane": 2,
   "row": "S2",
   "line": 0,
   "title": "evidence, F4, F5",
   "tech": "",
   "figs": [
    "F4",
    "F5"
   ],
   "panel": "10.1007/s40145-021-0476-z#F4a, 10.1007/s40145-021-0476-z#F4b, 10.1007/s40145-021-0476-z#F5e",
   "panel_ids": [
    "10.1007/s40145-021-0476-z#F4a",
    "10.1007/s40145-021-0476-z#F4b",
    "10.1007/s40145-021-0476-z#F5e"
   ],
   "head": "M-H loop is S-shaped, ~0.02 emu/g at ~3 kOe rising linearly to ~0.026 emu/g at 15 kOe; remanence ~0.001 emu/g, Hc ~50-100 Oe. mu'' falls from ~0.16-0.18 to ~0.06-0.08 with humps near 6 GHz and 12.5 GHz",
   "solves": "",
   "op": "convert to quantity, read characteristic point, replot derived series",
   "verdict": "shown",
   "source": "o9, o14",
   "tech_source": "none",
   "note": "text gives Ms = 0.0007 emu/g, which matches the remanence, not the high-field magnetization (~0.026 emu/g); the S-shape with a knee near 3 kOe is a weak ferromagnetic component, not a purely nonmagnetic response",
   "detail": "o9: M-H loop is S-shaped, ~0.02 emu/g at ~3 kOe rising linearly to ~0.026 emu/g at 15 kOe; remanence ~0.001 emu/g, Hc ~50-100 Oe; o14: mu'' falls from ~0.16-0.18 to ~0.06-0.08 with humps near 6 GHz and 12.5 GHz",
   "claims": [
    "r2"
   ],
   "necessity": "redundant",
   "necessity_reason": "r2 keeps shown support from o13, o15, o17 after removal."
  },
  {
   "id": "C7",
   "lane": 2,
   "row": "S2",
   "line": 1,
   "title": "evidence, F5",
   "tech": "",
   "figs": [
    "F5"
   ],
   "panel": "10.1007/s40145-021-0476-z#F5a, 10.1007/s40145-021-0476-z#F5b",
   "panel_ids": [
    "10.1007/s40145-021-0476-z#F5a",
    "10.1007/s40145-021-0476-z#F5b"
   ],
   "head": "e' ranks -5 (5.6-5.78) < -7 (6.57-6.85) < -10 (6.67-6.96) across 2-18 GHz. e'' ranks -5 < -7 < -10 over most of 2-18 GHz, reaching ~0.39/0.50/0.67 at 18 GHz",
   "solves": "Complex permittivity (both e' and e'') rises with NH3.H2O content, -5 < -7 < -10",
   "op": "compare across conditions, convert to quantity, replot derived series",
   "verdict": "shown",
   "source": "o10, o11",
   "tech_source": "none",
   "note": "-5 has a spike near 13 GHz -5 exceeds -7 near 12.5-14 GHz; e''/e' (F5c) follows the same ranking, ~0.065/0.073/0.097 at 18 GHz",
   "detail": "o10: e' ranks -5 (5.6-5.78) < -7 (6.57-6.85) < -10 (6.67-6.96) across 2-18 GHz; o11: e'' ranks -5 < -7 < -10 over most of 2-18 GHz, reaching ~0.39/0.50/0.67 at 18 GHz",
   "claims": [
    "r1"
   ],
   "necessity": "necessary",
   "necessity_reason": "Only figure-backed support with image_support shown for r1 (o10, o11)."
  },
  {
   "id": "C8",
   "lane": 2,
   "row": "S2",
   "line": 2,
   "title": "TRANSPORT:dielectric, F5, F6",
   "tech": "TRANSPORT:dielectric",
   "figs": [
    "F5",
    "F6"
   ],
   "panel": "10.1007/s40145-021-0476-z#F5d, 10.1007/s40145-021-0476-z#F5c, 10.1007/s40145-021-0476-z#F5f, 10.1007/s40145-021-0476-z#F6a",
   "panel_ids": [
    "10.1007/s40145-021-0476-z#F5d",
    "10.1007/s40145-021-0476-z#F5c",
    "10.1007/s40145-021-0476-z#F5f",
    "10.1007/s40145-021-0476-z#F6a"
   ],
   "head": "mu' falls from ~1.16-1.20 at 2 GHz to ~0.91 at 18 GHz for all three samples. Magnetic loss tangent mu''/mu' (0.06-0.15) exceeds dielectric loss tangent e''/e' (0.01-0.10) below ~16-17 GHz in all samples.",
   "solves": "Magnetic loss contributes little to EM attenuation in the ZnO/NiCo2O4 samples",
   "op": "compare coplotted quantities, convert to quantity, read trend, replot derived series",
   "verdict": "shown",
   "source": "o13, o15, o17",
   "tech_source": "label+none",
   "note": "the text calls magnetic loss negligible and never sets the two tangents side by side",
   "audit": true,
   "detail": "o13: mu' falls from ~1.16-1.20 at 2 GHz to ~0.91 at 18 GHz for all three samples; o15: Magnetic loss tangent mu''/mu' (0.06-0.15) exceeds dielectric loss tangent e''/e' (0.01-0.10) below ~16-17 GHz in all samples; o17: C0 falls steadily from ~0.06 at 2 GHz to ~0.005 at 18 GHz, identical for the three samples",
   "inner_audit": "o15: the text calls magnetic loss negligible and never sets the two tangents side by side",
   "claims": [
    "r2"
   ],
   "necessity": "corrective",
   "necessity_reason": "Changes support for S2: "
  },
  {
   "id": "C9",
   "lane": 2,
   "row": "S2",
   "line": 3,
   "title": "evidence, F6",
   "tech": "",
   "figs": [
    "F6"
   ],
   "panel": "10.1007/s40145-021-0476-z#F6b",
   "panel_ids": [
    "10.1007/s40145-021-0476-z#F6b"
   ],
   "head": "Each sample's e'' vs e' plot shows three arcs labelled I, II and III",
   "solves": "Charges redistribute across ZnO/NiCo2O4 nano-dot interfaces under the AC field, adding interfacial relaxation to ZnO dielectric loss",
   "op": "assign features",
   "verdict": "shown",
   "source": "o18",
   "tech_source": "none",
   "note": "arcs are loops and partial curls rather than clean semicircles",
   "detail": "o18: Each sample's e'' vs e' plot shows three arcs labelled I, II and III",
   "claims": [
    "m1"
   ],
   "necessity": "necessary",
   "necessity_reason": "Only figure-backed support with image_support shown for m1 (o18)."
  },
  {
   "id": "C10",
   "lane": 2,
   "row": "S2",
   "line": 4,
   "title": "evidence, F7",
   "tech": "",
   "figs": [
    "F7"
   ],
   "panel": "10.1007/s40145-021-0476-z#F7a, 10.1007/s40145-021-0476-z#F7b, 10.1007/s40145-021-0476-z#F7c",
   "panel_ids": [
    "10.1007/s40145-021-0476-z#F7a",
    "10.1007/s40145-021-0476-z#F7b",
    "10.1007/s40145-021-0476-z#F7c"
   ],
   "head": "|Delta| = 0.4 contour appears only in map b (13-18 GHz, >= ~3.1 mm) and map c (13.5-18 GHz, >= ~3.7 mm); map a stays >= ~0.55",
   "solves": "Impedance matching (|Delta| < 0.4) is reached only in the Ku band above ~3 mm thickness for -7 and -10, never for -5",
   "op": "compare across conditions",
   "verdict": "shown",
   "source": "o19",
   "tech_source": "none",
   "detail": "o19: |Delta| = 0.4 contour appears only in map b (13-18 GHz, >= ~3.1 mm) and map c (13.5-18 GHz, >= ~3.7 mm); map a stays >= ~0.55",
   "claims": [
    "r4"
   ],
   "necessity": "necessary",
   "necessity_reason": "Only figure-backed support with image_support shown for r4 (o19)."
  },
  {
   "id": "C11",
   "lane": 2,
   "row": "S2",
   "line": 5,
   "title": "evidence, F7",
   "tech": "",
   "figs": [
    "F7"
   ],
   "panel": "10.1007/s40145-021-0476-z#F7d",
   "panel_ids": [
    "10.1007/s40145-021-0476-z#F7d"
   ],
   "head": "Attenuation constant rises with frequency and ranks -10 (~84) > -7 (~73) > -5 (~55) at 18 GHz",
   "solves": "Attenuation constant rises with NH3.H2O content and with frequency",
   "op": "compare across conditions, replot derived series",
   "verdict": "shown",
   "source": "o20",
   "tech_source": "none",
   "detail": "o20: Attenuation constant rises with frequency and ranks -10 (~84) > -7 (~73) > -5 (~55) at 18 GHz",
   "claims": [
    "r3"
   ],
   "necessity": "necessary",
   "necessity_reason": "Only figure-backed support with image_support shown for r3 (o20)."
  },
  {
   "id": "C12",
   "lane": 2,
   "row": "S3",
   "line": 0,
   "title": "evidence, F8",
   "tech": "",
   "figs": [
    "F8"
   ],
   "panel": "10.1007/s40145-021-0476-z#F8a, 10.1007/s40145-021-0476-z#F8c, 10.1007/s40145-021-0476-z#F8e, 10.1007/s40145-021-0476-z#F8d, 10.1007/s40145-021-0476-z#F8f",
   "panel_ids": [
    "10.1007/s40145-021-0476-z#F8a",
    "10.1007/s40145-021-0476-z#F8c",
    "10.1007/s40145-021-0476-z#F8e",
    "10.1007/s40145-021-0476-z#F8d",
    "10.1007/s40145-021-0476-z#F8f"
   ],
   "head": "RL colour-map minima are -6.52 (a), -33.50 (c) and -27.50 (e) dB; deep RL in c and e lies only at the top-right corner (>= ~4.5 mm, >= ~17 GHz). RL minima for -7 and -10 sit at the 18 GHz edge of the measured band with curves still falling",
   "solves": "-7 reaches the deepest reflection loss (about -33.5 dB at 18 GHz, ~5 mm), -10 about -27.5 dB, -5 only about -6.5 dB",
   "op": "read characteristic point, replot derived series",
   "verdict": "shown",
   "source": "o21, o27",
   "tech_source": "none",
   "note": "Map a has its deepest spot (-6.52) near 13 GHz and ~2.5 mm; the -5 curves in F8b also reach ~-6.3 dB at 18 GHz for 5.00 mm, so the text value (-6.52 dB at 18 GHz, 5.0 mm) is consistent with F8b to within reading error and the map minimum is a second, equal-depth spot near where e' of -5 spikes (F5a). Linked text cites Fig. 8(b)/(d)/(f) for -7/-10/-5, but by caption, colour-bar range and the F8b/d/f curve minima (-6.5/-33/-27 dB), -5 is (a,b), -7 is (c,d), -10 is (e,f). In maps c and e the deep colours are confined to the top-right corner pixel region. the reported RLmin is a band-edge value, not a located absorption peak: in F8d and F8f the 4.99/5.00 mm curves are still falling steeply at 18 GHz; the true minimum may lie above 18 GHz",
   "audit": true,
   "detail": "o21: RL colour-map minima are -6.52 (a), -33.50 (c) and -27.50 (e) dB; deep RL in c and e lies only at the top-right corner (>= ~4.5 mm, >= ~17 GHz); o27: RL minima for -7 and -10 sit at the 18 GHz edge of the measured band with curves still falling",
   "inner_audit": "o27: the reported RLmin is a band-edge value, not a located absorption peak: in F8d and F8f the 4.99/5.00 mm curves are still falling steeply at 18 GHz; the true minimum may lie above 18 GHz",
   "claims": [
    "f1"
   ],
   "necessity": "corrective",
   "necessity_reason": "Changes support for S3: "
  },
  {
   "id": "C13",
   "lane": 2,
   "row": "S3",
   "line": 1,
   "title": "evidence, F8",
   "tech": "",
   "figs": [
    "F8"
   ],
   "panel": "10.1007/s40145-021-0476-z#F8b, 10.1007/s40145-021-0476-z#F8d, 10.1007/s40145-021-0476-z#F8f",
   "panel_ids": [
    "10.1007/s40145-021-0476-z#F8b",
    "10.1007/s40145-021-0476-z#F8d",
    "10.1007/s40145-021-0476-z#F8f"
   ],
   "head": "RL curves at 4.71-5.00 mm cross the -10 dB line only above ~16.8-18 GHz in panels d and f; panel b curves stay above ~-6.5 dB",
   "solves": "-7 and -10 pass RL < -10 dB only in the upper Ku band (~16.5-18 GHz) at >= ~4.7 mm; -5 never passes",
   "op": "read characteristic point",
   "verdict": "shown",
   "source": "o22",
   "tech_source": "none",
   "detail": "o22: RL curves at 4.71-5.00 mm cross the -10 dB line only above ~16.8-18 GHz in panels d and f; panel b curves stay above ~-6.5 dB",
   "claims": [
    "f2"
   ],
   "necessity": "necessary",
   "necessity_reason": "Only figure-backed support with image_support shown for f2 (o22)."
  },
  {
   "id": "C14",
   "lane": 2,
   "row": "S4",
   "line": 0,
   "title": "TRANSPORT:dielectric, F5, F7, F8",
   "tech": "TRANSPORT:dielectric",
   "figs": [
    "F5",
    "F7",
    "F8"
   ],
   "panel": "10.1007/s40145-021-0476-z#F5b, 10.1007/s40145-021-0476-z#F5e, 10.1007/s40145-021-0476-z#F7d, 10.1007/s40145-021-0476-z#F8c, 10.1007/s40145-021-0476-z#F8e",
   "panel_ids": [
    "10.1007/s40145-021-0476-z#F5b",
    "10.1007/s40145-021-0476-z#F5e",
    "10.1007/s40145-021-0476-z#F7d",
    "10.1007/s40145-021-0476-z#F8c",
    "10.1007/s40145-021-0476-z#F8e"
   ],
   "head": "-7 gives deeper RL than -10 although -10 has higher e'' and attenuation constant; only mu'' ranks -7 at or above -10",
   "solves": "Raising NH3.H2O in binary ZnO/NiCo2O4 raises dielectric and interfacial-relaxation loss, giving Ku-band absorbers with RLmin -33.49 dB",
   "op": "correlate across series",
   "verdict": "shown",
   "source": "o28",
   "tech_source": "label",
   "note": "the ranking of dielectric loss does not predict the RL ranking; the text explains the gain by more NH3.H2O raising dielectric loss",
   "audit": true,
   "detail": "o28: -7 gives deeper RL than -10 although -10 has higher e'' and attenuation constant; only mu'' ranks -7 at or above -10",
   "inner_audit": "o28: the ranking of dielectric loss does not predict the RL ranking; the text explains the gain by more NH3.H2O raising dielectric loss",
   "claims": [
    "c1"
   ],
   "necessity": "corrective",
   "necessity_reason": "Changes support for S4: "
  }
 ],
 "edges": [
  [
   "S0",
   "S1",
   "produces"
  ],
  [
   "S1",
   "S2",
   "supports"
  ],
  [
   "S2",
   "S3",
   "causes"
  ],
  [
   "S3",
   "S4",
   "supports"
  ],
  [
   "S2",
   "S4",
   "supports"
  ]
 ],
 "figs": {},
 "fm_critical": true
}

File: taxonomy/specs_v07/Journal_of_Advanced_Ceramics__s40145-021-0532-8.json
{
 "file": "Journal_of_Advanced_Ceramics__s40145-021-0532-8.html",
 "short": "Remarkably enhanced dielectric stability and energy storage ",
 "journal": "Journal_of_Advanced_Ceramics",
 "year": null,
 "title": "Remarkably enhanced dielectric stability and energy storage properties in BNT-BST relaxor ceramics by A-site defect engineering for pulsed power applications",
 "doi": "Journal_of_Advanced_Ceramics/s40145-021-0532-8",
 "lanes": [
  {
   "key": "micro",
   "label": "Microscopy: MICRO",
   "sub": "foundation model in hand"
  },
  {
   "key": "diff",
   "label": "Diffraction: DIFF",
   "sub": "foundation model candidate"
  },
  {
   "key": "classic",
   "label": "Classical tools",
   "sub": "collapsed to one node per state"
  }
 ],
 "states": [
  {
   "id": "S0",
   "stage": "HYP",
   "title": "Hypothesis and design",
   "head": "Lead-free ceramics for pulsed-power capacitors reach Wrec >1.5 J/cm3 only at high fields (>160 kV/cm). A-site defect engineering (Sr vacancies) in BNT-BST relaxors should raise dielectric temperature stability and energy storage at modest fields.",
   "detail": "Absorbed: n1 (HYP/need), n2 (HYP/hypothesis), n3 (DES/base_system), n4 (DES/modification), n5 (DES/variable_sweep), n6 (PRC/forming), n20 (DES/down_select)",
   "figs": [],
   "source": "n1, n2, n3, n4, n5, n6, n20"
  },
  {
   "id": "S1",
   "stage": "STR",
   "title": "Structure state",
   "head": "Sr-vacancy concentration on the A site rises with x. TiO6 octahedral distortion strengthens with x",
   "detail": "Absorbed: n8 (STR/defect/point), n10 (STR/phase/lattice). Premises: Charge balance: replacing 3 Sr2+ by 2 Bi3+ leaves one A-site vacancy (0.5x vacancies per x); BNT Raman regions: <200 cm-1 A-site cations; 200-400 Ti-O; 400-700 TiO6 octahedra; >700 A1/E LO overlap",
   "figs": [],
   "source": "n8, n10"
  },
  {
   "id": "S2",
   "stage": "PRP",
   "title": "Property state and mechanisms",
   "head": "Sr vacancies break long-range polar order into polar nanoregions (PNRs) that respond dynamically to field and temperature. Relaxor character strengthens with x toward an ideal relaxor.",
   "detail": "Absorbed: n12 (MEC/pathway), n13 (PRP/behavior_class), n14 (PRP/value), n15 (MEC/pathway), n16 (PRP/value). Premises: Diffuse, weakened switching-current peaks and slim loops mark polar nanoregions replacing long-range ferroelectric domains",
   "figs": [],
   "source": "n12, n13, n14, n15, n16"
  },
  {
   "id": "S3",
   "stage": "PRF",
   "title": "Performance state",
   "head": "x=0.06 keeps TCC within +/-15% (base 150 C) from about 40 to 350 C. x=0.06 gives the best storage: Wrec ~1.8 J/cm3 with eta ~72% at 110 kV/cm.",
   "detail": "Absorbed: n17 (PRF/qualification), n18 (PRF/figure_of_merit), n19 (PRF/service_capability), n21 (PRF/service_capability)",
   "figs": [],
   "source": "n17, n18, n19, n21"
  },
  {
   "id": "S4",
   "stage": "DSC",
   "title": "Conclusion",
   "head": "Sr-vacancy engineering yields BNT-BST ceramics (x=0.06) with wide-range dielectric stability, Wrec >1.5 J/cm3 and eta >70% below 160 kV/cm, candidates for pulsed-power capacitors",
   "detail": "Absorbed: n23 (DSC/conclusion)",
   "figs": [],
   "source": "n23"
  }
 ],
 "nodes": [
  {
   "id": "C1",
   "lane": 2,
   "row": "S1",
   "line": 0,
   "title": "evidence, F2, F5",
   "tech": "",
   "figs": [
    "F2",
    "F5"
   ],
   "panel": "10.1007/s40145-021-0532-8#F2d, 10.1007/s40145-021-0532-8#F5b",
   "panel_ids": [
    "10.1007/s40145-021-0532-8#F2d",
    "10.1007/s40145-021-0532-8#F5b"
   ],
   "head": "nu2 (161->192 cm-1) and nu3 (238->272 cm-1) rise with x; nu5 falls 540->525 while nu6 stays ~613, widening the nu5-nu6 gap. RT wavenumbers of x=0.06 disagree between F2d and F5b: nu1 ~136 vs ~113, nu2 ~185 vs ~170, nu8 ~818 vs ~865 cm-1",
   "solves": "TiO6 octahedral distortion strengthens with x",
   "op": "cross check consistency, read trend",
   "verdict": "shown",
   "source": "o3, o24",
   "tech_source": "none",
   "note": "nu1 rises 128->138; nu4 and nu7 flat; nu8 833->818 then 822. Intensity changes stated in text are not readable from F2d same composition and temperature, different fitted positions: the fits are not reproducible to the size of the x-trends argued in F2d (~25-35 cm-1)",
   "audit": true,
   "detail": "o3: nu2 (161->192 cm-1) and nu3 (238->272 cm-1) rise with x; nu5 falls 540->525 while nu6 stays ~613, widening the nu5-nu6 gap; o24: RT wavenumbers of x=0.06 disagree between F2d and F5b: nu1 ~136 vs ~113, nu2 ~185 vs ~170, nu8 ~818 vs ~865 cm-1",
   "inner_audit": "o24: same composition and temperature, different fitted positions: the fits are not reproducible to the size of the x-trends argued in F2d (~25-35 cm-1)",
   "claims": [
    "n10"
   ],
   "necessity": "corrective",
   "necessity_reason": "Changes support for S1: "
  },
  {
   "id": "C2",
   "lane": 2,
   "row": "S1",
   "line": 1,
   "title": "IR, RAMAN, F2",
   "tech": "IR, RAMAN",
   "figs": [
    "F2"
   ],
   "panel": "10.1007/s40145-021-0532-8#F2b, 10.1007/s40145-021-0532-8#F2c",
   "panel_ids": [
    "10.1007/s40145-021-0532-8#F2b",
    "10.1007/s40145-021-0532-8#F2c"
   ],
   "head": "Room-temperature spectra decomposed into eight Lorentzian modes nu1-nu8 for x=0 and x=0.06",
   "solves": "",
   "op": "fit model",
   "verdict": "shown",
   "source": "o3f",
   "tech_source": "label",
   "note": "panels F2b/F2c read in the whole figure; crops not cited (OCR cue FTIR conflicts with RAMAN). Legend says line=data, point=fit, the reverse of the usual convention",
   "detail": "o3f: Room-temperature spectra decomposed into eight Lorentzian modes nu1-nu8 for x=0 and x=0.06",
   "claims": [
    "n10"
   ],
   "necessity": "redundant",
   "necessity_reason": "n10 keeps shown support from o3, o24 after removal."
  },
  {
   "id": "C3",
   "lane": 2,
   "row": "S2",
   "line": 0,
   "title": "evidence, F4",
   "tech": "",
   "figs": [
    "F4"
   ],
   "panel": "10.1007/s40145-021-0532-8#F4a, 10.1007/s40145-021-0532-8#F4b, 10.1007/s40145-021-0532-8#F4c, 10.1007/s40145-021-0532-8#F4d, 10.1007/s40145-021-0532-8#F4e",
   "panel_ids": [
    "10.1007/s40145-021-0532-8#F4a",
    "10.1007/s40145-021-0532-8#F4b",
    "10.1007/s40145-021-0532-8#F4c",
    "10.1007/s40145-021-0532-8#F4d",
    "10.1007/s40145-021-0532-8#F4e"
   ],
   "head": "At 1 kHz the Tm1 maximum drops from ~6750 (x=0) to ~2700 (x=0.08); a second maximum appears for x>=0.02 and moves ~200 -> ~260 C",
   "solves": "A second broad dielectric maximum at Tm2 emerges for x>=0.02 and moves to higher temperature with x",
   "op": "compare across conditions, fit model, replot derived series",
   "verdict": "shown",
   "source": "o6",
   "tech_source": "none",
   "note": "Tm1/Tm2 arrows are author labels; Tm1 (~75-80 C) shifts up with frequency, Tm2 is frequency-independent; x=0 shows a single broad peak ~110-160 C; loss stays <0.2 above 100 C",
   "detail": "o6: At 1 kHz the Tm1 maximum drops from ~6750 (x=0) to ~2700 (x=0.08); a second maximum appears for x>=0.02 and moves ~200 -> ~260 C",
   "claims": [
    "n14"
   ],
   "necessity": "necessary",
   "necessity_reason": "Only figure-backed support with image_support shown for n14 (o6)."
  },
  {
   "id": "C4",
   "lane": 2,
   "row": "S2",
   "line": 1,
   "title": "evidence, F4, F6",
   "tech": "",
   "figs": [
    "F4",
    "F6"
   ],
   "panel": "10.1007/s40145-021-0532-8#F4a, 10.1007/s40145-021-0532-8#F4b, 10.1007/s40145-021-0532-8#F4c, 10.1007/s40145-021-0532-8#F4d, 10.1007/s40145-021-0532-8#F4e",
   "panel_ids": [
    "10.1007/s40145-021-0532-8#F4a",
    "10.1007/s40145-021-0532-8#F4b",
    "10.1007/s40145-021-0532-8#F4c",
    "10.1007/s40145-021-0532-8#F4d",
    "10.1007/s40145-021-0532-8#F4e"
   ],
   "head": "Diffuseness gamma rises 1.71, 1.94, 1.96, 1.97, 2.00 for x = 0 to 0.08. I-E current peaks are sharp and tall for x=0 and broad and flattened for x>0",
   "solves": "Relaxor character strengthens with x toward an ideal relaxor",
   "op": "compare across conditions, read trend",
   "verdict": "shown",
   "source": "o7, o8",
   "tech_source": "none",
   "note": "values are author text on the panels; they appear as OCR tokens but not in the annotations lists; the Curie-Weiss fit itself is not shown inset curve colours follow the main legend; x=0 shows distinct switching peaks near +/-20 kV/cm",
   "detail": "o7: Diffuseness gamma rises 1.71, 1.94, 1.96, 1.97, 2.00 for x = 0 to 0.08; o8: I-E current peaks are sharp and tall for x=0 and broad and flattened for x>0",
   "claims": [
    "n13"
   ],
   "necessity": "necessary",
   "necessity_reason": "Only figure-backed support with image_support shown for n13 (o7, o8)."
  },
  {
   "id": "C5",
   "lane": 2,
   "row": "S2",
   "line": 2,
   "title": "evidence, F6",
   "tech": "",
   "figs": [
    "F6"
   ],
   "panel": "",
   "panel_ids": [],
   "head": "P-E loops at 60 kV/cm narrow and tilt with x; loop area and Pmax shrink from x=0 to x=0.08. Pr ~6.5, 5.7, 5.5, 2.4, 2.8 and Pmax ~34.5 -> 27 uC/cm2 for x = 0-0.08; Pmax-Pr peaks locally at x=0.06 (~27.5)",
   "solves": "P-E loops slim with x: Pr falls sharply (to ~2.4 uC/cm2 at x=0.06) while Pmax decreases only gradually",
   "op": "compare across conditions, convert to quantity, read trend",
   "verdict": "shown",
   "source": "o10, o11",
   "tech_source": "none",
   "note": "Pmax-Pr at x=0 (~28) is as high as at x=0.06, so x=0.06 is a local, not global, maximum",
   "detail": "o10: P-E loops at 60 kV/cm narrow and tilt with x; loop area and Pmax shrink from x=0 to x=0.08; o11: Pr ~6.5, 5.7, 5.5, 2.4, 2.8 and Pmax ~34.5 -> 27 uC/cm2 for x = 0-0.08; Pmax-Pr peaks locally at x=0.06 (~27.5)",
   "claims": [
    "n16"
   ],
   "necessity": "necessary",
   "necessity_reason": "Only figure-backed support with image_support shown for n16 (o10, o11)."
  },
  {
   "id": "C6",
   "lane": 2,
   "row": "S2",
   "line": 3,
   "title": "IR, RAMAN, F5",
   "tech": "IR, RAMAN",
   "figs": [
    "F5"
   ],
   "panel": "10.1007/s40145-021-0532-8#F5b",
   "panel_ids": [
    "10.1007/s40145-021-0532-8#F5b"
   ],
   "head": "For x=0.06 the nu6 shoulder near 610 cm-1 fades from RT to 275 C, leaving one band near 520 cm-1. All eight Raman wavenumbers of x=0.06 soften gradually from RT to 275 C.",
   "solves": "Tm2 arises from thermal evolution of Sr-vacancy-affected PNRs, not from an abrupt structural phase transition",
   "op": "compare across conditions, fit model, read characteristic point, read trend",
   "verdict": "partial",
   "source": "o25, o26, o9",
   "tech_source": "label",
   "note": "crop F5a not cited (OCR cue FTIR conflicts with RAMAN); change is gradual across the 50 C steps; the nu2 fade stated in text is not clear by eye crop F5b not cited (FTIR cue conflict); gradual for nu1, nu2, nu5-nu8, but see o9 for nu3 contradicts the text's \"no abrupt change in wavenumber\"; nu4 also steepens (310 -> 294). Crop F5b not cited (FTIR cue conflict)",
   "audit": true,
   "detail": "o25: For x=0.06 the nu6 shoulder near 610 cm-1 fades from RT to 275 C, leaving one band near 520 cm-1; o26: All eight Raman wavenumbers of x=0.06 soften gradually from RT to 275 C; o9: nu3 drops abruptly ~245 -> ~223 cm-1 between 225 and 275 C, around Tm2 (~245 C), after <5 cm-1 steps below 225 C",
   "inner_audit": "o9: contradicts the text's \"no abrupt change in wavenumber\"; nu4 also steepens (310 -> 294). Crop F5b not cited (FTIR cue conflict)",
   "claims": [
    "n15"
   ],
   "necessity": "corrective",
   "necessity_reason": "Changes support for S2: o26 partial"
  },
  {
   "id": "C7",
   "lane": 2,
   "row": "S3",
   "line": 0,
   "title": "evidence, F6",
   "tech": "",
   "figs": [
    "F6"
   ],
   "panel": "",
   "panel_ids": [],
   "head": "Wrec vs field: x=0.06 is highest above 50 kV/cm, reaching ~1.8 J/cm3 at 110 kV/cm; x=0.08 ~1.5 at 120; x=0 ~0.68 at 85. Efficiency vs field: x=0.06 highest at every field (~82% -> ~72% at 110 kV/cm); x=0 ~57-60%",
   "solves": "x=0.06 gives the best storage: Wrec ~1.8 J/cm3 with eta ~72% at 110 kV/cm",
   "op": "compare across conditions, replot derived series",
   "verdict": "shown",
   "source": "o13, o14",
   "tech_source": "none",
   "note": "last applied field rises with x (85, 100, 100, 110, 120 kV/cm); below 40 kV/cm x=0 is highest",
   "detail": "o13: Wrec vs field: x=0.06 is highest above 50 kV/cm, reaching ~1.8 J/cm3 at 110 kV/cm; x=0.08 ~1.5 at 120; x=0 ~0.68 at 85; o14: Efficiency vs field: x=0.06 highest at every field (~82% -> ~72% at 110 kV/cm); x=0 ~57-60%",
   "claims": [
    "n18"
   ],
   "necessity": "necessary",
   "necessity_reason": "Only figure-backed support with image_support shown for n18 (o13, o14)."
  },
  {
   "id": "C8",
   "lane": 2,
   "row": "S3",
   "line": 1,
   "title": "evidence, F7",
   "tech": "",
   "figs": [
    "F7"
   ],
   "panel": "10.1007/s40145-021-0532-8#F7b, 10.1007/s40145-021-0532-8#F7a, 10.1007/s40145-021-0532-8#F7c, 10.1007/s40145-021-0532-8#F7e",
   "panel_ids": [
    "10.1007/s40145-021-0532-8#F7b",
    "10.1007/s40145-021-0532-8#F7a",
    "10.1007/s40145-021-0532-8#F7c",
    "10.1007/s40145-021-0532-8#F7e"
   ],
   "head": "From 30 to 150 C, Wrec eases 0.76 -> 0.72 J/cm3 while eta rises 82 -> 92%. x=0.06 loops stay slim with high Pmax and low Pr from 30 to 150 C, 1 to 100 Hz and 1 to 10^5 cycles; cycle loops overlap",
   "solves": "x=0.06 keeps Wrec and eta stable from 30 to 150 C at 60 kV/cm",
   "op": "compare across conditions, convert to quantity, read trend",
   "verdict": "shown",
   "source": "o15, o29",
   "tech_source": "none",
   "note": "F7a loops are offset along the field axis in 20 C steps; Pmax eases ~29.5 -> 26.5 uC/cm2 with T; low-frequency loops open slightly more on discharge",
   "detail": "o15: From 30 to 150 C, Wrec eases 0.76 -> 0.72 J/cm3 while eta rises 82 -> 92%; o29: x=0.06 loops stay slim with high Pmax and low Pr from 30 to 150 C, 1 to 100 Hz and 1 to 10^5 cycles; cycle loops overlap",
   "claims": [
    "n19"
   ],
   "necessity": "necessary",
   "necessity_reason": "Only figure-backed support with image_support shown for n19 (o15, o29)."
  },
  {
   "id": "C9",
   "lane": 2,
   "row": "S3",
   "line": 2,
   "title": "evidence, F8",
   "tech": "",
   "figs": [
    "F8"
   ],
   "panel": "10.1007/s40145-021-0532-8#F8a",
   "panel_ids": [
    "10.1007/s40145-021-0532-8#F8a"
   ],
   "head": "Peak discharge current ~2.2, 5, 7.2, 9.2 A at 20, 40, 60, 80 kV/cm",
   "solves": "",
   "op": "convert to quantity",
   "verdict": "shown",
   "source": "o27",
   "tech_source": "none",
   "note": "field labels are author annotations; secondary ringing humps near 0.15-0.25 us",
   "detail": "o27: Peak discharge current ~2.2, 5, 7.2, 9.2 A at 20, 40, 60, 80 kV/cm",
   "claims": [
    "n21"
   ],
   "necessity": "redundant",
   "necessity_reason": "n21 keeps shown support from o18 after removal."
  },
  {
   "id": "C10",
   "lane": 2,
   "row": "S3",
   "line": 3,
   "title": "evidence, F8",
   "tech": "",
   "figs": [
    "F8"
   ],
   "panel": "10.1007/s40145-021-0532-8#F8b",
   "panel_ids": [
    "10.1007/s40145-021-0532-8#F8b"
   ],
   "head": "Wd plateaus ~0.02, 0.10, 0.25, 0.44 J/cm3 at 20-80 kV/cm, most of it released by the 0.1 us marker",
   "solves": "x=0.06 releases its stored energy as a fast pulse (t0.9 ~0.1 us)",
   "op": "read characteristic point",
   "verdict": "shown",
   "source": "o18",
   "tech_source": "none",
   "note": "t0.9 dashed line at 0.1 us is an author marker; Wd at 80 kV/cm (0.44) is about a third of Wrec at 80 kV/cm in F6c (~1.23)",
   "detail": "o18: Wd plateaus ~0.02, 0.10, 0.25, 0.44 J/cm3 at 20-80 kV/cm, most of it released by the 0.1 us marker",
   "claims": [
    "n21"
   ],
   "necessity": "redundant",
   "necessity_reason": "n21 keeps shown support from o27 after removal."
  },
  {
   "id": "C11",
   "lane": 2,
   "row": "S3",
   "line": 4,
   "title": "evidence, F4",
   "tech": "",
   "figs": [
    "F4"
   ],
   "panel": "10.1007/s40145-021-0532-8#F4f",
   "panel_ids": [
    "10.1007/s40145-021-0532-8#F4f"
   ],
   "head": "TCC curve of x=0.06 stays between the +/-15% dashed limits from ~40 to ~340-350 C; x=0.08 overshoots +15% near 230-290 C",
   "solves": "x=0.06 keeps TCC within +/-15% (base 150 C) from about 40 to 350 C",
   "op": "read characteristic point",
   "verdict": "partial",
   "source": "o12",
   "tech_source": "none",
   "note": "dashed limits are author lines; upper end for x=0.06 is at the -15% line within reading error; symbols x=0.04/0.06 are close",
   "detail": "o12: TCC curve of x=0.06 stays between the +/-15% dashed limits from ~40 to ~340-350 C; x=0.08 overshoots +15% near 230-290 C",
   "claims": [
    "n17"
   ],
   "necessity": "decorative",
   "necessity_reason": "No member reaches image_support shown and n17 has no other figure-backed support."
  },
  {
   "id": "C12",
   "lane": 2,
   "row": "S4",
   "line": 0,
   "title": "evidence, F7, F8, F9",
   "tech": "",
   "figs": [
    "F7",
    "F8",
    "F9"
   ],
   "panel": "10.1007/s40145-021-0532-8#F7d, 10.1007/s40145-021-0532-8#F7f, 10.1007/s40145-021-0532-8#F8c, 10.1007/s40145-021-0532-8#F8d",
   "panel_ids": [
    "10.1007/s40145-021-0532-8#F7d",
    "10.1007/s40145-021-0532-8#F7f",
    "10.1007/s40145-021-0532-8#F8c",
    "10.1007/s40145-021-0532-8#F8d"
   ],
   "head": "From 1 to 100 Hz, Wrec falls 0.72 -> 0.63 J/cm3 and eta 80 -> 72%. Wrec ~0.67 J/cm3 and eta ~74% stay flat from 1 to 10^5 cycles.",
   "solves": "",
   "op": "compare across conditions, compare with reference value, convert to quantity, read trend",
   "verdict": "partial",
   "source": "o16, o17, o28, o19, o22, o23",
   "tech_source": "none",
   "note": "a ~12% loss in Wrec over two decades of frequency; the paper calls it slight and links the discharge loss to vacancy defects pinning domain walls (linked text) eta at 30 C in F7b (~82%) differs from F7f (~74%) and F6d at 60 kV/cm (~75%); test frequency may differ peak rises by roughly 15%, which the paper describes as basically stable audit: the text calls the discharge temperature-stable; the rise is favourable but is not stability 'This Trend' and 'Previous Trend' arrows are author drawings; BT/KNN points above 2 J/cm3 need >=200 kV/cm the BT-based points with eta ~88-95% reach Wrec 0.8-1.8 J/cm3 at 120-224 kV/cm, so high Wrec and eta together are not unique to this work",
   "detail": "o16: From 1 to 100 Hz, Wrec falls 0.72 -> 0.63 J/cm3 and eta 80 -> 72%; o17: Wrec ~0.67 J/cm3 and eta ~74% stay flat from 1 to 10^5 cycles; o28: At 80 kV/cm the peak discharge current is ~8.7-10.3 A from 20 to 80 C; o19: Wd at 80 kV/cm is not temperature-stable: it rises ~0.44 -> 0.52 -> 0.64 -> 0.74 J/cm3 from 20 to 80 C (~+68%); o22: This work sits at ~1.8 J/cm3 (~110 kV/cm) and ~1.5 J/cm3 (~120 kV/cm), above BNT-based points (0.9-1.4 J/cm3 at 90-140 kV/cm); o23: In the eta-Wrec map this work (~72% at 1.8 J/cm3) beats BNT-based points (49-70%) but trails BT-based points (88-95%)",
   "claims": [
    "n23"
   ],
   "necessity": "necessary",
   "necessity_reason": "Only figure-backed support with image_support shown for n23 (o17, o19, o22, o23)."
  }
 ],
 "edges": [
  [
   "S0",
   "S1",
   "produces"
  ],
  [
   "S1",
   "S2",
   "causes"
  ],
  [
   "S2",
   "S3",
   "causes"
  ],
  [
   "S0",
   "S3",
   "realizes"
  ],
  [
   "S3",
   "S4",
   "supports"
  ]
 ],
 "figs": {},
 "fm_critical": false
}
