Repository: colpark/causalmat

# causalmat

This repo asks whether the MatMech multimodal causal-mechanism dataset can carry a benchmark of **foundation-model (FM) advantage**. That means tasks where an agent holding domain FM tools makes measurably better decisions than:
- the same agent holding only classical tools, and
- a fixed mechanical pipeline with no agent at all.

The reasoning must be grounded on measurements. The analysis follows the `fm-advantage-benchmark` skill (rev 2) and uses BioReason-on-KEGG as the reference construction.

- **Dataset:** MatMech, Liu et al., *Scientific Data* 13:269 (2026), https://doi.org/10.1038/s41597-026-06598-5
  - Data: https://doi.org/10.6084/m9.figshare.29815979 (v5, CC BY 4.0)

File: taxonomy/specs_v07/Journal_of_Advanced_Ceramics__s40145-021-0536-4.json
{
 "file": "Journal_of_Advanced_Ceramics__s40145-021-0536-4.html",
 "short": "Influence of binder systems on sintering characteristics, mi",
 "journal": "Journal_of_Advanced_Ceramics",
 "year": null,
 "title": "Influence of binder systems on sintering characteristics, microstructures, and mechanical properties of PcBN composites fabricated by SPS",
 "doi": "Journal_of_Advanced_Ceramics/s40145-021-0536-4",
 "lanes": [
  {
   "key": "micro",
   "label": "Microscopy: MICRO, SEM",
   "sub": "foundation model in hand"
  },
  {
   "key": "diff",
   "label": "Diffraction: DIFF",
   "sub": "foundation model candidate"
  },
  {
   "key": "classic",
   "label": "Classical tools",
   "sub": "collapsed to one node per state"
  }
 ],
 "states": [
  {
   "id": "S0",
   "stage": "HYP",
   "title": "Hypothesis and design",
   "head": "PcBN tools see local temperature rise in cutting, so binders must keep strength and toughness hot. The binder system controls sintering, microstructure and mechanical properties of SPS-sintered PcBN.",
   "detail": "Absorbed: n1 (HYP/need), n2 (HYP/hypothesis), n3 (DES/modification), n4 (DES/variable_sweep), n5 (PRC/forming), n15 (DES/down_select)",
   "figs": [],
   "source": "n1, n2, n3, n4, n5, n15"
  },
  {
   "id": "S1",
   "stage": "STR",
   "title": "Structure state",
   "head": "S1 and S3 binders react during sintering, forming SiAlON (S1) and TiN, TiB2, AlN, AlB2 (S3). S2 binder does not react: only alpha-Al2O3, ZrO2 and cBN remain at 1550-1700 C.",
   "detail": "Absorbed: n6 (STR/phase/identity), n21 (STR/phase/identity), n8 (STR/microstructure/porosity), n9 (STR/interface). Premises: hBN is a soft, weakly bonded layered phase that weakens interfaces it forms at",
   "figs": [],
   "source": "n6, n21, n8, n9"
  },
  {
   "id": "S2",
   "stage": "PRP",
   "title": "Property state and mechanisms",
   "head": "cBN/Al2O3 thermal-expansion mismatch leaves residual and thermal stress at the interface, weakening S2 bonding. Fracture mode: S1 mixed trans/intergranular; S2 intergranular along cBN/Al2O3 interfaces; S3 through the binder with pullout.",
   "detail": "Absorbed: n10 (MEC/pathway), n11 (PRP/behavior_class), n12 (PRP/value), n13 (PRP/value), n14 (PRP/value). Premises: CTE of cBN (1.2-3.4)e-6 /K vs Al2O3 7.2e-6 /K; Fractography: clean grain faces and pullout sockets mean intergranular; cleaved grains on the crack path mean transgranular; Mixed inter/transgranular fracture balances boundary strengthening and grain weakening for optimal strength [29]",
   "figs": [],
   "source": "n10, n11, n12, n13, n14"
  },
  {
   "id": "S3",
   "stage": "PRF",
   "title": "Performance state",
   "head": "S1 keeps K_IC >= 5.1 MPa m^1/2 (8.7% below RT) and flexural strength >= 450 MPa up to 800 C",
   "detail": "Absorbed: n16 (PRF/service_capability)",
   "figs": [],
   "source": "n16"
  },
  {
   "id": "S4",
   "stage": "DSC",
   "title": "Conclusion",
   "head": "The SiAlON-forming binder gives the best densification, interface bonding and RT-800 C strength and toughness of SPS PcBN",
   "detail": "Absorbed: n18 (DSC/conclusion)",
   "figs": [],
   "source": "n18"
  }
 ],
 "nodes": [
  {
   "id": "M1",
   "lane": 0,
   "row": "S1",
   "line": 0,
   "title": "MICRO, F7, F8",
   "tech": "MICRO",
   "figs": [
    "F7",
    "F8"
   ],
   "panel": "10.1007/s40145-021-0536-4#F7a, 10.1007/s40145-021-0536-4#F7b, 10.1007/s40145-021-0536-4#F8b, 10.1007/s40145-021-0536-4#F8e",
   "panel_ids": [
    "10.1007/s40145-021-0536-4#F7a",
    "10.1007/s40145-021-0536-4#F7b",
    "10.1007/s40145-021-0536-4#F8b",
    "10.1007/s40145-021-0536-4#F8e"
   ],
   "head": "Panel (a): boxed cBN grains and SiAlON regions show cleaved facets and no gaps at their boundaries. Panel (b): a protruding cBN grain beside a deep ~2 um socket; Al2O3 grains show clean faceted faces.",
   "solves": "cBN/binder bonding is strong in S1 (SiAlON) and weak in S2 (Al2O3) and S3",
   "op": "inspect local feature, recognize signature, register colocated views",
   "verdict": "shown",
   "source": "o14, o15, o18",
   "tech_source": "modality",
   "note": "cBN and alpha-Al2O3 labels visible in the image but not in the OCR annotation list",
   "claims": [
    "n9"
   ],
   "necessity": "necessary",
   "necessity_reason": "Only figure-backed support with image_support shown for n9 (o14, o15, o18)."
  },
  {
   "id": "M2",
   "lane": 1,
   "row": "S1",
   "line": 1,
   "title": "DIFF, F2",
   "tech": "DIFF",
   "figs": [
    "F2"
   ],
   "panel": "10.1007/s40145-021-0536-4#F2a, 10.1007/s40145-021-0536-4#F2c",
   "panel_ids": [
    "10.1007/s40145-021-0536-4#F2a",
    "10.1007/s40145-021-0536-4#F2c"
   ],
   "head": "Pattern (a): reflections indexed to Si4Al2O2N6 and Si1.8Al0.2O1.2N1.8 alongside alpha-Al2O3 and cBN. Pattern (c): reflections indexed to TiB2, TiN, AlN and AlB2 besides cBN",
   "solves": "S1 and S3 binders react during sintering, forming SiAlON (S1) and TiN, TiB2, AlN, AlB2 (S3)",
   "op": "assign features",
   "verdict": "shown",
   "source": "o1, o3",
   "tech_source": "modality",
   "claims": [
    "n6"
   ],
   "necessity": "redundant",
   "necessity_reason": "n6 keeps shown support from o6 after removal."
  },
  {
   "id": "M3",
   "lane": 1,
   "row": "S1",
   "line": 2,
   "title": "DIFF, F2",
   "tech": "DIFF",
   "figs": [
    "F2"
   ],
   "panel": "10.1007/s40145-021-0536-4#F2b, 10.1007/s40145-021-0536-4#F2c",
   "panel_ids": [
    "10.1007/s40145-021-0536-4#F2b",
    "10.1007/s40145-021-0536-4#F2c"
   ],
   "head": "Pattern (b): only alpha-Al2O3, cBN and ZrO2 reflections at every temperature 1550-1700 C, no new peaks. Pattern (c): hBN marker near 26 deg appears at 1500 and 1600 C, absent at 1400 C",
   "solves": "S2 binder does not react: only alpha-Al2O3, ZrO2 and cBN remain at 1550-1700 C",
   "op": "compare across conditions",
   "verdict": "partial",
   "source": "o2, o4",
   "tech_source": "modality",
   "note": "small peak close to the TiB2 (001) region; its separation is marginal at this resolution",
   "claims": [
    "n21",
    "n9"
   ],
   "necessity": "redundant",
   "necessity_reason": "n21, n9 keeps shown support from o14, o15, o18 after removal."
  },
  {
   "id": "C4",
   "lane": 2,
   "row": "S1",
   "line": 3,
   "title": "EDS:spectrum, SEM:BSE, F3",
   "tech": "EDS:spectrum, SEM:BSE",
   "figs": [
    "F3"
   ],
   "panel": "",
   "panel_ids": [],
   "head": "EDS points: dark grains ~49-52 wt% B, 48-51 wt% N; binder points rich in O-Al-Si-Y (a), O-Al-Zr (b), Ti 45-65 wt% (c)",
   "solves": "S1 and S3 binders react during sintering, forming SiAlON (S1) and TiN, TiB2, AlN, AlB2 (S3)",
   "op": "register colocated views",
   "verdict": "shown",
   "source": "o6",
   "tech_source": "label",
   "note": "BSE: angular dark grains 3-8 um in continuous lighter binder in (a),(b); (c) rounded dark grains in a bright cellular Ti-rich network",
   "detail": "o6: EDS points: dark grains ~49-52 wt% B, 48-51 wt% N; binder points rich in O-Al-Si-Y (a), O-Al-Zr (b), Ti 45-65 wt% (c)",
   "claims": [
    "n6"
   ],
   "necessity": "redundant",
   "necessity_reason": "n6 keeps shown support from o1, o3 after removal."
  },
  {
   "id": "C5",
   "lane": 2,
   "row": "S1",
   "line": 4,
   "title": "PHYS:density, PHYS:porosity, F4, F7",
   "tech": "PHYS:density, PHYS:porosity",
   "figs": [
    "F4",
    "F7"
   ],
   "panel": "10.1007/s40145-021-0536-4#F4a, 10.1007/s40145-021-0536-4#F4b, 10.1007/s40145-021-0536-4#F7c",
   "panel_ids": [
    "10.1007/s40145-021-0536-4#F4a",
    "10.1007/s40145-021-0536-4#F4b",
    "10.1007/s40145-021-0536-4#F7c"
   ],
   "head": "Apparent porosity falls with temperature: S1 8.7 to 0.4%, S2 7.9 to 0.7%, S3 11.2 to 7.7%. Bulk density rises with temperature to ~3.34 (S1), 3.61 (S2), 3.49 g/cm3 (S3).",
   "solves": "Porosity falls with sintering temperature; S1 and S2 densify below 1%, S3 keeps ~7.7%",
   "op": "compare across conditions, inspect local feature, read trend",
   "verdict": "partial",
   "source": "o7, o8, o16",
   "tech_source": "label",
   "note": "S3 is densest at 1400-1500 C despite the highest porosity; linked text attributes this to the heavy metal binder, so bulk density is not a densification proxy across binders pores are few and small at 1 um bar; high porosity is not obvious from this field",
   "detail": "o7: Apparent porosity falls with temperature: S1 8.7 to 0.4%, S2 7.9 to 0.7%, S3 11.2 to 7.7%; o8: Bulk density rises with temperature to ~3.34 (S1), 3.61 (S2), 3.49 g/cm3 (S3); o16: Panel (c): rough fracture surface with a few dark cavities between grains",
   "claims": [
    "n8"
   ],
   "necessity": "necessary",
   "necessity_reason": "Only figure-backed support with image_support shown for n8 (o7, o8)."
  },
  {
   "id": "M6",
   "lane": 0,
   "row": "S2",
   "line": 0,
   "title": "MICRO, F8",
   "tech": "MICRO",
   "figs": [
    "F8"
   ],
   "panel": "10.1007/s40145-021-0536-4#F8a, 10.1007/s40145-021-0536-4#F8d, 10.1007/s40145-021-0536-4#F8c, 10.1007/s40145-021-0536-4#F8f",
   "panel_ids": [
    "10.1007/s40145-021-0536-4#F8a",
    "10.1007/s40145-021-0536-4#F8d",
    "10.1007/s40145-021-0536-4#F8c",
    "10.1007/s40145-021-0536-4#F8f"
   ],
   "head": "Panels (a,d): crack edge cuts straight across dark grains and bright binder alike. Panels (c,f): crack runs along the rim of a large particle through the binder (dotted trace)",
   "solves": "Fracture mode: S1 mixed trans/intergranular; S2 intergranular along cBN/Al2O3 interfaces; S3 through the binder with pullout",
   "op": "register colocated views",
   "verdict": "partial",
   "source": "o17, o19",
   "tech_source": "modality",
   "note": "(d)-(f) are enlargements of the circled areas yet carry the same 5 um bar as (a)-(c): scale bars of (d)-(f) are wrong",
   "claims": [
    "n11"
   ],
   "necessity": "necessary",
   "necessity_reason": "Only figure-backed support with image_support shown for n11 (o17)."
  },
  {
   "id": "C7",
   "lane": 2,
   "row": "S2",
   "line": 1,
   "title": "MECH:hardness, F5",
   "tech": "MECH:hardness",
   "figs": [
    "F5"
   ],
   "panel": "10.1007/s40145-021-0536-4#F5",
   "panel_ids": [
    "10.1007/s40145-021-0536-4#F5"
   ],
   "head": "Hardness rises with temperature in all three series: S1 9.3 to 15.6, S2 9.4 to 14.8, S3 9.0 to 14.1 GPa",
   "solves": "Hardness rises with sintering temperature; maxima S1 15.6 > S2 14.8 > S3 14.1 GPa",
   "op": "read trend",
   "verdict": "shown",
   "source": "o9",
   "tech_source": "label",
   "detail": "o9: Hardness rises with temperature in all three series: S1 9.3 to 15.6, S2 9.4 to 14.8, S3 9.0 to 14.1 GPa",
   "claims": [
    "n12"
   ],
   "necessity": "necessary",
   "necessity_reason": "Only figure-backed support with image_support shown for n12 (o9)."
  },
  {
   "id": "C8",
   "lane": 2,
   "row": "S2",
   "line": 2,
   "title": "PHYS:porosity, F4, F6",
   "tech": "PHYS:porosity",
   "figs": [
    "F4",
    "F6"
   ],
   "panel": "10.1007/s40145-021-0536-4#F6a, 10.1007/s40145-021-0536-4#F4a",
   "panel_ids": [
    "10.1007/s40145-021-0536-4#F6a",
    "10.1007/s40145-021-0536-4#F4a"
   ],
   "head": "Flexural strength: S1 ~165, 188, 465 MPa (1400-1600 C); S3 ~170-195 flat; S2 ~80, 98, 170, 145 MPa. S2 flexural strength drops from ~170 (1650 C) to ~145 MPa (1700 C) while its porosity keeps falling",
   "solves": "Flexural strength generally rises with sintering temperature; S1 at 1600 C is highest at ~465 MPa",
   "op": "correlate across series, read trend",
   "verdict": "shown",
   "source": "o11, o13",
   "tech_source": "label+none",
   "audit": true,
   "detail": "o11: Flexural strength: S1 ~165, 188, 465 MPa (1400-1600 C); S3 ~170-195 flat; S2 ~80, 98, 170, 145 MPa; o13: S2 flexural strength drops from ~170 (1650 C) to ~145 MPa (1700 C) while its porosity keeps falling",
   "inner_audit": "o13: S2 flexural strength drops from ~170 (1650 C) to ~145 MPa (1700 C) while its porosity keeps falling",
   "claims": [
    "n13"
   ],
   "necessity": "corrective",
   "necessity_reason": "Changes support for S2: "
  },
  {
   "id": "C9",
   "lane": 2,
   "row": "S2",
   "line": 3,
   "title": "evidence, F6",
   "tech": "",
   "figs": [
    "F6"
   ],
   "panel": "10.1007/s40145-021-0536-4#F6b",
   "panel_ids": [
    "10.1007/s40145-021-0536-4#F6b"
   ],
   "head": "K_IC: S1 ~2.4, 2.9, 5.6; S3 ~3.7, 3.95, 3.95; S2 ~2.1, 2.0, 3.0, 3.5 MPa m^1/2",
   "solves": "Fracture toughness: S1 at 1600 C highest ~5.6 MPa m^1/2; S3 ~3.7-4.0; S2 at most ~3.5",
   "op": "compare across conditions",
   "verdict": "shown",
   "source": "o12",
   "tech_source": "none",
   "detail": "o12: K_IC: S1 ~2.4, 2.9, 5.6; S3 ~3.7, 3.95, 3.95; S2 ~2.1, 2.0, 3.0, 3.5 MPa m^1/2",
   "claims": [
    "n14"
   ],
   "necessity": "necessary",
   "necessity_reason": "Only figure-backed support with image_support shown for n14 (o12)."
  },
  {
   "id": "M10",
   "lane": 0,
   "row": "S3",
   "line": 0,
   "title": "MICRO, F10, F11",
   "tech": "MICRO",
   "figs": [
    "F10",
    "F11"
   ],
   "panel": "",
   "panel_ids": [],
   "head": "Fracture surfaces at 400, 600, 800 C show faceted grains and pullout sockets, like RT surfaces. Crack paths tortuous at 400 and 600 C; straight (dotted line) at 800 C",
   "solves": "",
   "op": "compare across conditions, inspect local feature",
   "verdict": "shown",
   "source": "o21, o22",
   "tech_source": "modality",
   "note": "temperatures written on panels",
   "claims": [
    "n16"
   ],
   "necessity": "redundant",
   "necessity_reason": "n16 keeps shown support from o20 after removal."
  },
  {
   "id": "C11",
   "lane": 2,
   "row": "S3",
   "line": 1,
   "title": "evidence, F9",
   "tech": "",
   "figs": [
    "F9"
   ],
   "panel": "10.1007/s40145-021-0536-4#F9",
   "panel_ids": [
    "10.1007/s40145-021-0536-4#F9"
   ],
   "head": "K_IC (red, left axis) ~5.6 to 5.1 MPa m^1/2 and sigma (black, right axis) 462-545 MPa from RT to 800 C",
   "solves": "S1 keeps K_IC >= 5.1 MPa m^1/2 (8.7% below RT) and flexural strength >= 450 MPa up to 800 C",
   "op": "read trend",
   "verdict": "shown",
   "source": "o20",
   "tech_source": "none",
   "detail": "o20: K_IC (red, left axis) ~5.6 to 5.1 MPa m^1/2 and sigma (black, right axis) 462-545 MPa from RT to 800 C",
   "claims": [
    "n16"
   ],
   "necessity": "redundant",
   "necessity_reason": "n16 keeps shown support from o21, o22 after removal."
  }
 ],
 "edges": [
  [
   "S0",
   "S1",
   "produces"
  ],
  [
   "S1",
   "S2",
   "causes"
  ],
  [
   "S0",
   "S3",
   "realizes"
  ],
  [
   "S3",
   "S4",
   "supports"
  ],
  [
   "S2",
   "S4",
   "supports"
  ]
 ],
 "figs": {},
 "fm_critical": true
}

File: taxonomy/specs_v07/Journal_of_Advanced_Ceramics__s40145-021-0537-3.json
{
 "file": "Journal_of_Advanced_Ceramics__s40145-021-0537-3.html",
 "short": "Porous, multi-layered piezoelectric composites based on high",
 "journal": "Journal_of_Advanced_Ceramics",
 "year": null,
 "title": "Porous, multi-layered piezoelectric composites based on highly oriented PZT/PVDF electrospinning fibers for high-performance piezoelectric nanogenerators",
 "doi": "Journal_of_Advanced_Ceramics/s40145-021-0537-3",
 "lanes": [
  {
   "key": "micro",
   "label": "Microscopy: MICRO, SEM",
   "sub": "foundation model in hand"
  },
  {
   "key": "diff",
   "label": "Diffraction: DIFF",
   "sub": "foundation model candidate"
  },
  {
   "key": "classic",
   "label": "Classical tools",
   "sub": "collapsed to one node per state"
  }
 ],
 "states": [
  {
   "id": "S0",
   "stage": "HYP",
   "title": "Hypothesis and design",
   "head": "Electrospun PVDF fiber membranes give weak, unstable piezoelectric output because of their loose structure; wearable PENGs need higher output. Laminating oriented PZT/PVDF fiber membranes into a porous multi-layer film with PZT-promoted polar beta phase should raise PENG output.",
   "detail": "Absorbed: n1 (HYP/need), n2 (HYP/hypothesis), n3 (DES/modification), n4 (DES/variable_sweep), n5 (DES/architecture), n6 (PRC/forming), n7 (PRC/forming)",
   "figs": [],
   "source": "n1, n2, n3, n4, n5, n6, n7"
  },
  {
   "id": "S1",
   "stage": "STR",
   "title": "Structure state",
   "head": "Adding PZT raises the PVDF beta-phase content of the fibers from ~76% to a maximum ~83% at 4 wt%, easing to ~81% at 6-10 wt%. Lamination leaves a porous interior of separated fibers under densified, flattened surface fiber layers",
   "detail": "Absorbed: n9 (STR/phase/fraction), n10 (STR/microstructure/porosity). Premises: PVDF IR bands: 764 cm-1 alpha; 812, 834, 1234 cm-1 gamma; 840, 1074, 1275, 1430 cm-1 beta",
   "figs": [],
   "source": "n9, n10"
  },
  {
   "id": "S2",
   "stage": "PRP",
   "title": "Property state and mechanisms",
   "head": "Fiber films carry a stronger surface potential (more bound surface charge) than the 10 wt% PZT/PVDF cast film. Aligned PVDF chain dipoles and poled PZT domain dipoles rotate under compression, changing net polarization and pumping electrons through the load.",
   "detail": "Absorbed: n11 (PRP/value), n12 (MEC/pathway), n13 (PRP/value), n14 (PRP/value), n18 (PRP/value). Premises: Aligned fiber membranes outperform disordered ones owing to uniformly oriented beta phase [28]; PZT is ferroelectric with a large piezoelectric constant and remnant polarization",
   "figs": [],
   "source": "n11, n12, n13, n14, n18"
  },
  {
   "id": "S3",
   "stage": "PRF",
   "title": "Performance state",
   "head": "220 um f-P0.10 fiber PENG delivers a maximum 136.9 uW at 10 MOhm load, 6.5x the cast-film PENG. The fiber PENG harvests human motion: finger pressing, fist beating, one-side bending and arm pressing all give voltage trains",
   "detail": "Absorbed: n15 (PRF/service_capability), n16 (PRF/service_capability)",
   "figs": [],
   "source": "n15, n16"
  },
  {
   "id": "S4",
   "stage": "DSC",
   "title": "Conclusion",
   "head": "Porous multi-layered, highly oriented PZT/PVDF fiber films make flexible, stable PENGs with several-fold higher output than cast films, suited to human-motion harvesting",
   "detail": "Absorbed: n17 (DSC/conclusion)",
   "figs": [],
   "source": "n17"
  }
 ],
 "nodes": [
  {
   "id": "M1",
   "lane": 0,
   "row": "S1",
   "line": 0,
   "title": "MICRO, F3",
   "tech": "MICRO",
   "figs": [
    "F3"
   ],
   "panel": "10.1007/s40145-021-0537-3#F3d, 10.1007/s40145-021-0537-3#F3e",
   "panel_ids": [
    "10.1007/s40145-021-0537-3#F3d",
    "10.1007/s40145-021-0537-3#F3e"
   ],
   "head": "Surface fibers flattened and packed with almost no gaps, whereas internal fibers stay round and separated by gaps",
   "solves": "Lamination leaves a porous interior of separated fibers under densified, flattened surface fiber layers",
   "op": "compare across conditions",
   "verdict": "shown",
   "source": "o7",
   "tech_source": "modality",
   "note": "F3e inset: single internal fiber with wrinkled pillar-like surface",
   "claims": [
    "n10"
   ],
   "necessity": "redundant",
   "necessity_reason": "n10 keeps shown support from o16 after removal."
  },
  {
   "id": "C2",
   "lane": 2,
   "row": "S1",
   "line": 1,
   "title": "evidence, F4",
   "tech": "",
   "figs": [
    "F4"
   ],
   "panel": "10.1007/s40145-021-0537-3#F4d",
   "panel_ids": [
    "10.1007/s40145-021-0537-3#F4d"
   ],
   "head": "gamma 1234 cm-1 band strong in cast film and weaker in fiber films; beta 1275 and 840 cm-1 bands prominent in fiber films",
   "solves": "",
   "op": "compare across conditions, convert to quantity",
   "verdict": "partial",
   "source": "o12",
   "tech_source": "none",
   "note": "764 cm-1 alpha band barely resolved in any trace, so the Eq. 1 ratio rests on a weak feature",
   "detail": "o12: gamma 1234 cm-1 band strong in cast film and weaker in fiber films; beta 1275 and 840 cm-1 bands prominent in fiber films",
   "claims": [
    "n9"
   ],
   "necessity": "redundant",
   "necessity_reason": "No member reaches image_support shown, and n9 keeps shown support from o13."
  },
  {
   "id": "C3",
   "lane": 2,
   "row": "S1",
   "line": 2,
   "title": "THERMAL:DSC, F4",
   "tech": "THERMAL:DSC",
   "figs": [
    "F4"
   ],
   "panel": "10.1007/s40145-021-0537-3#F4f",
   "panel_ids": [
    "10.1007/s40145-021-0537-3#F4f"
   ],
   "head": "beta content: cast 76.1%, f-P0.00 76.3%, jumps to 81.8% (2 wt%) and 83.2% (4 wt%), then ~81% at 6-10 wt%",
   "solves": "Adding PZT raises the PVDF beta-phase content of the fibers from ~76% to a maximum ~83% at 4 wt%, easing to ~81% at 6-10 wt%",
   "op": "read trend",
   "verdict": "shown",
   "source": "o13",
   "tech_source": "label",
   "note": "right axis of F4f: chi_c from DSC (F4e, Eq. 2) 50.35% cast, ~50.2% f-P0.00, rising to ~53.2% at 10 wt%",
   "detail": "o13: beta content: cast 76.1%, f-P0.00 76.3%, jumps to 81.8% (2 wt%) and 83.2% (4 wt%), then ~81% at 6-10 wt%",
   "claims": [
    "n9"
   ],
   "necessity": "necessary",
   "necessity_reason": "Only figure-backed support with image_support shown for n9 (o13)."
  },
  {
   "id": "C4",
   "lane": 2,
   "row": "S1",
   "line": 3,
   "title": "AFM:height, F5",
   "tech": "AFM:height",
   "figs": [
    "F5"
   ],
   "panel": "",
   "panel_ids": [],
   "head": "AFM height: cast film uniformly flat; internal fibers rough with full +-500 nm colour range; surface fibers smoother bands",
   "solves": "Lamination leaves a porous interior of separated fibers under densified, flattened surface fiber layers",
   "op": "compare across conditions",
   "verdict": "shown",
   "source": "o16",
   "tech_source": "label",
   "detail": "o16: AFM height: cast film uniformly flat; internal fibers rough with full +-500 nm colour range; surface fibers smoother bands",
   "claims": [
    "n10"
   ],
   "necessity": "redundant",
   "necessity_reason": "n10 keeps shown support from o7 after removal."
  },
  {
   "id": "M5",
   "lane": 0,
   "row": "S2",
   "line": 0,
   "title": "EDS:spectrum, SEM, F2",
   "tech": "EDS:spectrum, SEM",
   "figs": [
    "F2"
   ],
   "panel": "10.1007/s40145-021-0537-3#F2a",
   "panel_ids": [
    "10.1007/s40145-021-0537-3#F2a"
   ],
   "head": "SEM: fibers run nearly parallel across the field, few crossings",
   "solves": "",
   "op": "assess spatial distribution",
   "verdict": "shown",
   "source": "o2",
   "tech_source": "label",
   "note": "F2a crop also contains maps a1 (Zr) and a2 (Ti): packet crop A is the top row, crop B the bottom row; F2b histogram: diameters 0.5-3.0 um, mode ~1.25-1.5 um; EDS maps (a1-a4): Zr and O follow fibers, Pb and Ti only sparse spots, against the text's 'each element is evenly distributed' (side claim, not a node)",
   "claims": [
    "n12"
   ],
   "necessity": "redundant",
   "necessity_reason": "n12 keeps shown support from o9, o10, o25, o30 after removal."
  },
  {
   "id": "M6",
   "lane": 0,
   "row": "S2",
   "line": 1,
   "title": "MICRO, F3",
   "tech": "MICRO",
   "figs": [
    "F3"
   ],
   "panel": "10.1007/s40145-021-0537-3#F3c",
   "panel_ids": [
    "10.1007/s40145-021-0537-3#F3c"
   ],
   "head": "Cross-section: continuous mat of intertwined fibers between the dashed film boundaries, no discrete layer interfaces",
   "solves": "",
   "op": "inspect local feature",
   "verdict": "shown",
   "source": "o6",
   "tech_source": "modality",
   "claims": [
    "n14"
   ],
   "necessity": "redundant",
   "necessity_reason": "n14 keeps shown support from o19 after removal."
  },
  {
   "id": "M7",
   "lane": 1,
   "row": "S2",
   "line": 2,
   "title": "DIFF, F4",
   "tech": "DIFF",
   "figs": [
    "F4"
   ],
   "panel": "10.1007/s40145-021-0537-3#F4b",
   "panel_ids": [
    "10.1007/s40145-021-0537-3#F4b"
   ],
   "head": "Cast film main peak at 20.2 deg with 18.8 deg shoulder; f-P0.00 peak moves to ~20.6 deg and the shoulder fades",
   "solves": "",
   "op": "compare across conditions",
   "verdict": "shown",
   "source": "o10",
   "tech_source": "modality",
   "note": "F4a: starred PZT reflections (~31, 38, 45, 50, 55 deg) absent in cast/f-P0.00 and growing with PZT content",
   "claims": [
    "n12"
   ],
   "necessity": "redundant",
   "necessity_reason": "n12 keeps shown support from o2, o9, o25, o30 after removal."
  },
  {
   "id": "C8",
   "lane": 2,
   "row": "S2",
   "line": 3,
   "title": "evidence, F3",
   "tech": "",
   "figs": [
    "F3"
   ],
   "panel": "10.1007/s40145-021-0537-3#F3f, 10.1007/s40145-021-0537-3#F3g",
   "panel_ids": [
    "10.1007/s40145-021-0537-3#F3f",
    "10.1007/s40145-021-0537-3#F3g"
   ],
   "head": "Cast film E_mod ~1600 MPa, F_max ~37 MPa, elongation ~15%; F// fibers ~500 MPa, ~22 MPa, ~130%; F-perp ~220 MPa, ~8 MPa, ~265%",
   "solves": "",
   "op": "compare across conditions",
   "verdict": "shown",
   "source": "o9",
   "tech_source": "none",
   "detail": "o9: Cast film E_mod ~1600 MPa, F_max ~37 MPa, elongation ~15%; F// fibers ~500 MPa, ~22 MPa, ~130%; F-perp ~220 MPa, ~8 MPa, ~265%",
   "claims": [
    "n12"
   ],
   "necessity": "redundant",
   "necessity_reason": "n12 keeps shown support from o2, o10, o25, o30 after removal."
  },
  {
   "id": "C9",
   "lane": 2,
   "row": "S2",
   "line": 4,
   "title": "evidence, F5",
   "tech": "",
   "figs": [
    "F5"
   ],
   "panel": "",
   "panel_ids": [],
   "head": "KPFM: cast film near-uniform ~0 to +0.1 V; internal and surface fibers show strong red/blue potentials up to +-0.25 V. KPFM and phase images of surface fibers look like those of internal fibers: same potential range and phase texture",
   "solves": "Fiber films carry a stronger surface potential (more bound surface charge) than the 10 wt% PZT/PVDF cast film",
   "op": "compare across conditions",
   "verdict": "partial",
   "source": "o17, o18",
   "tech_source": "none",
   "note": "sign differs between internal (blue-rich) and surface (red-rich) scans; text attributes sign to test surface text concedes 'almost no difference ... between surface and internal fibers'",
   "detail": "o17: KPFM: cast film near-uniform ~0 to +0.1 V; internal and surface fibers show strong red/blue potentials up to +-0.25 V; o18: KPFM and phase images of surface fibers look like those of internal fibers: same potential range and phase texture",
   "claims": [
    "n11"
   ],
   "necessity": "necessary",
   "necessity_reason": "Only figure-backed support with image_support shown for n11 (o18)."
  },
  {
   "id": "C10",
   "lane": 2,
   "row": "S2",
   "line": 5,
   "title": "evidence, F7",
   "tech": "",
   "figs": [
    "F7"
   ],
   "panel": "",
   "panel_ids": [],
   "head": "Peak voltage rises 6.75, 19.5, 26.0, 46.0, 62.0 V for 40, 100, 160, 190, 220 um films",
   "solves": "Output voltage of f-P0.10 fiber PENGs rises with film thickness, 6.75 V at 40 um to 62 V at 220 um",
   "op": "read trend",
   "verdict": "shown",
   "source": "o19",
   "tech_source": "none",
   "note": "values are the labels written above each trace; peaks checked against the axis; panel F7a cited as whole figure (cue conflict)",
   "detail": "o19: Peak voltage rises 6.75, 19.5, 26.0, 46.0, 62.0 V for 40, 100, 160, 190, 220 um films",
   "claims": [
    "n14"
   ],
   "necessity": "redundant",
   "necessity_reason": "n14 keeps shown support from o6 after removal."
  },
  {
   "id": "C11",
   "lane": 2,
   "row": "S2",
   "line": 6,
   "title": "evidence, F7",
   "tech": "",
   "figs": [
    "F7"
   ],
   "panel": "10.1007/s40145-021-0537-3#F7b",
   "panel_ids": [
    "10.1007/s40145-021-0537-3#F7b"
   ],
   "head": "Peak voltage rises 7.5, 12.5, 26.5, 32.0, 43.0, 62.0 V for 0-10 wt% PZT",
   "solves": "Open-circuit output voltage of ~220 um fiber PENGs rises monotonically with PZT content, 7.5 V at 0 wt% to 62 V at 10 wt%",
   "op": "read trend",
   "verdict": "shown",
   "source": "o20",
   "tech_source": "none",
   "detail": "o20: Peak voltage rises 7.5, 12.5, 26.5, 32.0, 43.0, 62.0 V for 0-10 wt% PZT",
   "claims": [
    "n13"
   ],
   "necessity": "necessary",
   "necessity_reason": "Only figure-backed support with image_support shown for n13 (o20)."
  },
  {
   "id": "C12",
   "lane": 2,
   "row": "S2",
   "line": 7,
   "title": "evidence, F7",
   "tech": "",
   "figs": [
    "F7"
   ],
   "panel": "",
   "panel_ids": [],
   "head": "Cast vs fiber film: 5.25 vs 19.5 V at 100 um; 18.0 vs 62.0 V at 220 um",
   "solves": "At equal thickness the fiber-film PENG gives 3.7x (100 um) and 3.4x (220 um) the voltage of the cast-film PENG",
   "op": "compare across conditions",
   "verdict": "shown",
   "source": "o21",
   "tech_source": "none",
   "note": "220 um cast film (18.0 V) is below the 100 um fiber film (19.5 V); panel F7c cited as whole figure (cue conflict)",
   "detail": "o21: Cast vs fiber film: 5.25 vs 19.5 V at 100 um; 18.0 vs 62.0 V at 220 um",
   "claims": [
    "n18"
   ],
   "necessity": "necessary",
   "necessity_reason": "Only figure-backed support with image_support shown for n18 (o21)."
  },
  {
   "id": "C13",
   "lane": 2,
   "row": "S2",
   "line": 8,
   "title": "evidence, F4, F7",
   "tech": "",
   "figs": [
    "F4",
    "F7"
   ],
   "panel": "10.1007/s40145-021-0537-3#F7f, 10.1007/s40145-021-0537-3#F4f, 10.1007/s40145-021-0537-3#F7b",
   "panel_ids": [
    "10.1007/s40145-021-0537-3#F7f",
    "10.1007/s40145-021-0537-3#F4f",
    "10.1007/s40145-021-0537-3#F7b"
   ],
   "head": "Voltage pulse train inverts sign when the electrode connection is reversed. beta content peaks at 4 wt% and drops at 6-10 wt% (F4f) while voltage keeps rising to 10 wt% (F7b)",
   "solves": "Aligned PVDF chain dipoles and poled PZT domain dipoles rotate under compression, changing net polarization and pumping electrons through the load",
   "op": "compare across conditions, correlate across series",
   "verdict": "shown",
   "source": "o25, o30",
   "tech_source": "none",
   "audit": true,
   "detail": "o25: Voltage pulse train inverts sign when the electrode connection is reversed; o30: beta content peaks at 4 wt% and drops at 6-10 wt% (F4f) while voltage keeps rising to 10 wt% (F7b)",
   "inner_audit": "o30: beta content peaks at 4 wt% and drops at 6-10 wt% (F4f) while voltage keeps rising to 10 wt% (F7b)",
   "claims": [
    "n12"
   ],
   "necessity": "corrective",
   "necessity_reason": "Changes support for S2: "
  },
  {
   "id": "C14",
   "lane": 2,
   "row": "S3",
   "line": 0,
   "title": "evidence, F7",
   "tech": "",
   "figs": [
    "F7"
   ],
   "panel": "10.1007/s40145-021-0537-3#F7d",
   "panel_ids": [
    "10.1007/s40145-021-0537-3#F7d"
   ],
   "head": "Load voltage rises from ~8 V to a ~83 V plateau and load current falls from ~7.6 to ~0.1 uA over 1-800 MOhm",
   "solves": "",
   "op": "convert to quantity",
   "verdict": "shown",
   "source": "o23",
   "tech_source": "none",
   "detail": "o23: Load voltage rises from ~8 V to a ~83 V plateau and load current falls from ~7.6 to ~0.1 uA over 1-800 MOhm",
   "claims": [
    "n15"
   ],
   "necessity": "redundant",
   "necessity_reason": "n15 keeps shown support from o22, o24 after removal."
  },
  {
   "id": "C15",
   "lane": 2,
   "row": "S3",
   "line": 1,
   "title": "evidence, F7",
   "tech": "",
   "figs": [
    "F7"
   ],
   "panel": "10.1007/s40145-021-0537-3#F7e, 10.1007/s40145-021-0537-3#F7d, 10.1007/s40145-021-0537-3#F7b",
   "panel_ids": [
    "10.1007/s40145-021-0537-3#F7e",
    "10.1007/s40145-021-0537-3#F7d",
    "10.1007/s40145-021-0537-3#F7b"
   ],
   "head": "Power peaks at 136.9 uW at 10 MOhm for the fiber film vs 21.025 uW for the cast film. Load-voltage plateau (~83 V, F7d) exceeds the 62 V open-circuit peak of the same 220 um f-P0.10 device (F7b)",
   "solves": "220 um f-P0.10 fiber PENG delivers a maximum 136.9 uW at 10 MOhm load, 6.5x the cast-film PENG",
   "op": "compare across conditions, cross check consistency, read characteristic point",
   "verdict": "shown",
   "source": "o22, o24",
   "tech_source": "none",
   "note": "V^2/R at 10 MOhm (~37 V) reproduces 136.9 uW, so power is internally consistent with F7d but F7d itself sits above the open-circuit series; drive conditions of F7d not given",
   "audit": true,
   "detail": "o22: Power peaks at 136.9 uW at 10 MOhm for the fiber film vs 21.025 uW for the cast film; o24: Load-voltage plateau (~83 V, F7d) exceeds the 62 V open-circuit peak of the same 220 um f-P0.10 device (F7b)",
   "inner_audit": "o24: V^2/R at 10 MOhm (~37 V) reproduces 136.9 uW, so power is internally consistent with F7d but F7d itself sits above the open-circuit series; drive conditions of F7d not given",
   "claims": [
    "n15"
   ],
   "necessity": "corrective",
   "necessity_reason": "Changes support for S3: "
  },
  {
   "id": "C16",
   "lane": 2,
   "row": "S3",
   "line": 2,
   "title": "evidence, F8",
   "tech": "",
   "figs": [
    "F8"
   ],
   "panel": "10.1007/s40145-021-0537-3#F8e, 10.1007/s40145-021-0537-3#F8f, 10.1007/s40145-021-0537-3#F8g, 10.1007/s40145-021-0537-3#F8h",
   "panel_ids": [
    "10.1007/s40145-021-0537-3#F8e",
    "10.1007/s40145-021-0537-3#F8f",
    "10.1007/s40145-021-0537-3#F8g",
    "10.1007/s40145-021-0537-3#F8h"
   ],
   "head": "Finger pressing ~20 V, fist beating ~30 V, one-side bending ~17 V, arm pressing ~4 V peaks",
   "solves": "The fiber PENG harvests human motion: finger pressing, fist beating, one-side bending and arm pressing all give voltage trains",
   "op": "compare across conditions",
   "verdict": "shown",
   "source": "o29",
   "tech_source": "none",
   "detail": "o29: Finger pressing ~20 V, fist beating ~30 V, one-side bending ~17 V, arm pressing ~4 V peaks",
   "claims": [
    "n16"
   ],
   "necessity": "necessary",
   "necessity_reason": "Only figure-backed support with image_support shown for n16 (o29)."
  },
  {
   "id": "C17",
   "lane": 2,
   "row": "S4",
   "line": 0,
   "title": "evidence, F7",
   "tech": "",
   "figs": [
    "F7"
   ],
   "panel": "10.1007/s40145-021-0537-3#F7g, 10.1007/s40145-021-0537-3#F7h",
   "panel_ids": [
    "10.1007/s40145-021-0537-3#F7g",
    "10.1007/s40145-021-0537-3#F7h"
   ],
   "head": "Compression peaks ~20 V and bending peaks ~1.2 V keep the same amplitude after 1000 and 3000 cycles",
   "solves": "",
   "op": "compare across conditions",
   "verdict": "shown",
   "source": "o26",
   "tech_source": "none",
   "detail": "o26: Compression peaks ~20 V and bending peaks ~1.2 V keep the same amplitude after 1000 and 3000 cycles",
   "claims": [
    "n17"
   ],
   "necessity": "necessary",
   "necessity_reason": "Only figure-backed support with image_support shown for n17 (o26)."
  }
 ],
 "edges": [
  [
   "S0",
   "S1",
   "produces"
  ],
  [
   "S1",
   "S2",
   "causes"
  ],
  [
   "S2",
   "S3",
   "causes"
  ],
  [
   "S3",
   "S4",
   "supports"
  ],
  [
   "S2",
   "S4",
   "supports"
  ]
 ],
 "figs": {},
 "fm_critical": false
}
