Repository: colpark/causalmat

# causalmat

This repo asks whether the MatMech multimodal causal-mechanism dataset can carry a benchmark of **foundation-model (FM) advantage**. That means tasks where an agent holding domain FM tools makes measurably better decisions than:
- the same agent holding only classical tools, and
- a fixed mechanical pipeline with no agent at all.

The reasoning must be grounded on measurements. The analysis follows the `fm-advantage-benchmark` skill (rev 2) and uses BioReason-on-KEGG as the reference construction.

- **Dataset:** MatMech, Liu et al., *Scientific Data* 13:269 (2026), https://doi.org/10.1038/s41597-026-06598-5
  - Data: https://doi.org/10.6084/m9.figshare.29815979 (v5, CC BY 4.0)

File: taxonomy/specs_v07/Journal_of_Magnesium_and_Alloys__j.jma.2019.01.003.json
{
 "file": "Journal_of_Magnesium_and_Alloys__j.jma.2019.01.003.html",
 "short": "Influence of processing route on microstructure and wear res",
 "journal": "Journal_of_Magnesium_and_Alloys",
 "year": null,
 "title": "Influence of processing route on microstructure and wear resistance of fly ash reinforced AZ31 magnesium matrix composites",
 "doi": "Journal_of_Magnesium_and_Alloys/j.jma.2019.01.003",
 "lanes": [
  {
   "key": "micro",
   "label": "Microscopy: MICRO",
   "sub": "foundation model in hand"
  },
  {
   "key": "diff",
   "label": "Diffraction: DIFF, XRD",
   "sub": "foundation model candidate"
  },
  {
   "key": "classic",
   "label": "Classical tools",
   "sub": "collapsed to one node per state"
  }
 ],
 "states": [
  {
   "id": "S0",
   "stage": "HYP",
   "title": "Hypothesis and design",
   "head": "How the processing route (liquid stir casting vs solid-state FSP) changes FA dispersion, microstructure and wear of AZ31/FA composites is not established. Reinforce AZ31B magnesium alloy with 10 vol.% fly ash particles (~10 um, SiO2-rich).",
   "detail": "Absorbed: n1 (HYP/gap), n2 (DES/modification), n3 (DES/variable_sweep), n4 (PRC/forming), n5 (PRC/forming)",
   "figs": [],
   "source": "n1, n2, n3, n4, n5"
  },
  {
   "id": "S1",
   "stage": "STR",
   "title": "Structure state",
   "head": "FSP composite has a homogeneous FA dispersion with no particle-free zones across the stir zone. Stir cast composite has an inhomogeneous FA dispersion: particle clusters beside particle-free regions at top, middle and bottom.",
   "detail": "Absorbed: s1 (STR/microstructure/distribution), s4 (STR/microstructure/distribution), s2 (STR/microstructure/feature_size)",
   "figs": [],
   "source": "s1, s4, s2"
  },
  {
   "id": "S2",
   "stage": "PRP",
   "title": "Property state and mechanisms",
   "head": "Frictional heat plus intense strain drive dynamic recrystallization during FSP, with broken FA particles pinning boundaries, refining grains. FSP composite has higher hardness than the stir cast composite.",
   "detail": "Absorbed: m1 (MEC/pathway), p1 (PRP/value), p2 (PRP/value), m2 (MEC/pathway). Premises: Dynamic recrystallization during FSP is well acknowledged in literature [21]; Hall-Petch: finer grains raise hardness/strength; Protruding load-bearing hard particles reduce the pin-counterface contact area and hence friction",
   "figs": [],
   "source": "m1, p1, p2, m2"
  },
  {
   "id": "S3",
   "stage": "PRF",
   "title": "Performance state",
   "head": "FSP composite wears less in sliding: wear rate 280 vs 420 x1e-5 mm3/m (33% lower) and smaller final height loss",
   "detail": "Absorbed: f1 (PRF/service_capability). Premises: Archard's wear law: wear rate inversely proportional to hardness",
   "figs": [],
   "source": "f1"
  },
  {
   "id": "S4",
   "stage": "DSC",
   "title": "Conclusion",
   "head": "FSP beats stir casting for AZ31/10 vol.% FA: homogeneous dispersion, ~4 um grains, reaction-free interfaces and 33% lower wear rate",
   "detail": "Absorbed: d1 (DSC/conclusion)",
   "figs": [],
   "source": "d1"
  }
 ],
 "nodes": [
  {
   "id": "M1",
   "lane": 0,
   "row": "S1",
   "line": 0,
   "title": "MICRO, F3, F5",
   "tech": "MICRO",
   "figs": [
    "F3",
    "F5"
   ],
   "panel": "10.1016/j.jma.2019.01.003#F3a, 10.1016/j.jma.2019.01.003#F3b, 10.1016/j.jma.2019.01.003#F3c, 10.1016/j.jma.2019.01.003#F3d, 10.1016/j.jma.2019.01.003#F5a, 10.1016/j.jma.2019.01.003#F5b, 10.1016/j.jma.2019.01.003#F5c, 10.1016/j.jma.2019.01.003#F5d",
   "panel_ids": [
    "10.1016/j.jma.2019.01.003#F3a",
    "10.1016/j.jma.2019.01.003#F3b",
    "10.1016/j.jma.2019.01.003#F3c",
    "10.1016/j.jma.2019.01.003#F3d",
    "10.1016/j.jma.2019.01.003#F5a",
    "10.1016/j.jma.2019.01.003#F5b",
    "10.1016/j.jma.2019.01.003#F5c",
    "10.1016/j.jma.2019.01.003#F5d"
   ],
   "head": "Dark particle clusters sit in some fields while neighbouring areas are particle-free, in all four fields (a-d). Dark particles are evenly scattered over all four fields with no particle-free areas",
   "solves": "Stir cast composite has an inhomogeneous FA dispersion: particle clusters beside particle-free regions at top, middle and bottom",
   "op": "assess spatial distribution",
   "verdict": "shown",
   "source": "o4, o7",
   "tech_source": "modality",
   "note": "Etched cellular network ~20-50 um visible; clusters often touch the network",
   "claims": [
    "s4",
    "s1"
   ],
   "necessity": "redundant",
   "necessity_reason": "s4, s1 keeps shown support from o3 after removal."
  },
  {
   "id": "M2",
   "lane": 1,
   "row": "S1",
   "line": 1,
   "title": "DIFF, F2",
   "tech": "DIFF",
   "figs": [
    "F2"
   ],
   "panel": "10.1016/j.jma.2019.01.003#F2a, 10.1016/j.jma.2019.01.003#F2b",
   "panel_ids": [
    "10.1016/j.jma.2019.01.003#F2a",
    "10.1016/j.jma.2019.01.003#F2b"
   ],
   "head": "SiO2 reflections at ~26.5 and ~58 deg are clearly taller in pattern b than in pattern a",
   "solves": "FSP composite has a homogeneous FA dispersion with no particle-free zones across the stir zone",
   "op": "compare across conditions",
   "verdict": "shown",
   "source": "o3",
   "tech_source": "modality",
   "note": "Peak height is a weak proxy for dispersion; sampling depth and particle fragmentation also change it",
   "claims": [
    "s1"
   ],
   "necessity": "redundant",
   "necessity_reason": "s1 keeps shown support from o7 after removal."
  },
  {
   "id": "C3",
   "lane": 2,
   "row": "S1",
   "line": 2,
   "title": "EBSD:IPF, F7",
   "tech": "EBSD:IPF",
   "figs": [
    "F7"
   ],
   "panel": "10.1016/j.jma.2019.01.003#F7a, 10.1016/j.jma.2019.01.003#F7b",
   "panel_ids": [
    "10.1016/j.jma.2019.01.003#F7a",
    "10.1016/j.jma.2019.01.003#F7b"
   ],
   "head": "IPF map b shows equiaxed grains ~2-5 um; map a shows colour domains spanning ~150-400 um",
   "solves": "FSP refines the matrix to fine equiaxed grains (~4 um) versus coarse grains (~145 um) in the stir cast composite",
   "op": "compare across conditions",
   "verdict": "partial",
   "source": "o10",
   "tech_source": "label",
   "note": "Map a is largely unindexed speckle, far more than the ~10 um FA particles could account for; its domains look larger than the 145 um mean; caption says grain-boundary maps but no boundary lines are drawn",
   "detail": "o10: IPF map b shows equiaxed grains ~2-5 um; map a shows colour domains spanning ~150-400 um",
   "claims": [
    "s2"
   ],
   "necessity": "decorative",
   "necessity_reason": "No member reaches image_support shown and s2 has no other figure-backed support."
  },
  {
   "id": "M4",
   "lane": 0,
   "row": "S2",
   "line": 0,
   "title": "MICRO, F1, F6",
   "tech": "MICRO",
   "figs": [
    "F1",
    "F6"
   ],
   "panel": "10.1016/j.jma.2019.01.003#F1a, 10.1016/j.jma.2019.01.003#F1b, 10.1016/j.jma.2019.01.003#F6a, 10.1016/j.jma.2019.01.003#F6b, 10.1016/j.jma.2019.01.003#F6c, 10.1016/j.jma.2019.01.003#F6d",
   "panel_ids": [
    "10.1016/j.jma.2019.01.003#F1a",
    "10.1016/j.jma.2019.01.003#F1b",
    "10.1016/j.jma.2019.01.003#F6a",
    "10.1016/j.jma.2019.01.003#F6b",
    "10.1016/j.jma.2019.01.003#F6c",
    "10.1016/j.jma.2019.01.003#F6d"
   ],
   "head": "As-received FA: mixed spherical cenospheres and irregular angular particles, sizes ~1 to >25 um. Embedded particles are mostly ~2-15 um, several angular with sharp corners, amid fine debris; no large cenospheres as in F1",
   "solves": "",
   "op": "compare across conditions",
   "verdict": "partial",
   "source": "o1, o8",
   "tech_source": "modality",
   "note": "Caption says 2000x and 5000x but in-image Mag reads 1.00 KX and 2.00 KX Size reduction vs F1 is visible but modest; nanometric debris is not resolved at 2000x",
   "claims": [
    "m1"
   ],
   "necessity": "redundant",
   "necessity_reason": "m1 keeps shown support from o11 after removal."
  },
  {
   "id": "M5",
   "lane": 0,
   "row": "S2",
   "line": 1,
   "title": "MICRO, F10",
   "tech": "MICRO",
   "figs": [
    "F10"
   ],
   "panel": "10.1016/j.jma.2019.01.003#F10b",
   "panel_ids": [
    "10.1016/j.jma.2019.01.003#F10b"
   ],
   "head": "Worn surface b: shallower grooves covered by numerous fine debris particles, no large crater",
   "solves": "Uniformly dispersed FA stops asperities penetrating the subsurface; load-bearing FA layers fracture into fine debris that roll (three-body), reducing cutting",
   "op": "inspect local feature",
   "verdict": "shown",
   "source": "o15",
   "tech_source": "modality",
   "claims": [
    "m2"
   ],
   "necessity": "redundant",
   "necessity_reason": "m2 keeps shown support from o16, o17 after removal."
  },
  {
   "id": "M6",
   "lane": 0,
   "row": "S2",
   "line": 2,
   "title": "MICRO, F10",
   "tech": "MICRO",
   "figs": [
    "F10"
   ],
   "panel": "10.1016/j.jma.2019.01.003#F10a, 10.1016/j.jma.2019.01.003#F10b",
   "panel_ids": [
    "10.1016/j.jma.2019.01.003#F10a",
    "10.1016/j.jma.2019.01.003#F10b"
   ],
   "head": "Both worn surfaces show parallel grooves along the sliding direction",
   "solves": "",
   "op": "recognize signature",
   "verdict": "shown",
   "source": "o17",
   "tech_source": "modality",
   "claims": [
    "m2"
   ],
   "necessity": "redundant",
   "necessity_reason": "m2 keeps shown support from o15, o16 after removal."
  },
  {
   "id": "C7",
   "lane": 2,
   "row": "S2",
   "line": 3,
   "title": "EBSD, XRD, F8",
   "tech": "EBSD, XRD",
   "figs": [
    "F8"
   ],
   "panel": "",
   "panel_ids": [],
   "head": "Low-angle (<15 deg) number fraction ~0.25 in a vs ~0.45 in b; a has a strong high-angle peak near 88 deg",
   "solves": "",
   "op": "compare across conditions",
   "verdict": "shown",
   "source": "o11",
   "tech_source": "label",
   "note": "Panels F8a/F8b not cited: OCR cue class XRD is incompatible with EBSD. F8a has a bar beyond 93 deg, above the ~94 deg hcp maximum misorientation",
   "detail": "o11: Low-angle (<15 deg) number fraction ~0.25 in a vs ~0.45 in b; a has a strong high-angle peak near 88 deg",
   "claims": [
    "m1"
   ],
   "necessity": "redundant",
   "necessity_reason": "m1 keeps shown support from o1 after removal."
  },
  {
   "id": "C8",
   "lane": 2,
   "row": "S2",
   "line": 4,
   "title": "MECH:wear, F11",
   "tech": "MECH:wear",
   "figs": [
    "F11"
   ],
   "panel": "10.1016/j.jma.2019.01.003#F11a, 10.1016/j.jma.2019.01.003#F11b",
   "panel_ids": [
    "10.1016/j.jma.2019.01.003#F11a",
    "10.1016/j.jma.2019.01.003#F11b"
   ],
   "head": "Wear debris a includes flat flakes ~20-40 um; debris b is mostly fine particles <5 um with loose agglomerates",
   "solves": "Uniformly dispersed FA stops asperities penetrating the subsurface; load-bearing FA layers fracture into fine debris that roll (three-body), reducing cutting",
   "op": "compare across conditions",
   "verdict": "shown",
   "source": "o16",
   "tech_source": "label",
   "detail": "o16: Wear debris a includes flat flakes ~20-40 um; debris b is mostly fine particles <5 um with loose agglomerates",
   "claims": [
    "m2"
   ],
   "necessity": "redundant",
   "necessity_reason": "m2 keeps shown support from o15, o17 after removal."
  },
  {
   "id": "M9",
   "lane": 0,
   "row": "S3",
   "line": 0,
   "title": "MICRO, F10",
   "tech": "MICRO",
   "figs": [
    "F10"
   ],
   "panel": "10.1016/j.jma.2019.01.003#F10a",
   "panel_ids": [
    "10.1016/j.jma.2019.01.003#F10a"
   ],
   "head": "Worn surface a: parallel grooves and a large elongated crater with piled material at groove ridges",
   "solves": "",
   "op": "inspect local feature",
   "verdict": "shown",
   "source": "o14",
   "tech_source": "modality",
   "claims": [
    "f1"
   ],
   "necessity": "redundant",
   "necessity_reason": "f1 keeps shown support from o12, o13 after removal."
  },
  {
   "id": "C10",
   "lane": 2,
   "row": "S3",
   "line": 1,
   "title": "MECH:wear, PROCESS, F9",
   "tech": "MECH:wear, PROCESS",
   "figs": [
    "F9"
   ],
   "panel": "10.1016/j.jma.2019.01.003#F9",
   "panel_ids": [
    "10.1016/j.jma.2019.01.003#F9"
   ],
   "head": "Height loss vs time: stir casting reaches ~350 um and FSP ~240 um at ~1160 s; stir cast curve is jagged with sudden drops. FSP height loss exceeds stir casting for the first ~300 s; the curves cross between ~300 and ~400 s",
   "solves": "FSP composite wears less in sliding: wear rate 280 vs 420 x1e-5 mm3/m (33% lower) and smaller final height loss",
   "op": "compare across conditions, read characteristic point, read trend",
   "verdict": "shown",
   "source": "o12, o13",
   "tech_source": "label",
   "note": "240/350 gives ~31% less height loss, close to the stated 33% wear-rate gain; FSP curve is perfectly smooth, possibly smoothed Text reports only the end-of-test wear rate; running-in favours stir casting. The jagged stir-cast curve first reaches the FSP curve near 300 s and dips below it again at ~410 s before staying above",
   "audit": true,
   "detail": "o12: Height loss vs time: stir casting reaches ~350 um and FSP ~240 um at ~1160 s; stir cast curve is jagged with sudden drops; o13: FSP height loss exceeds stir casting for the first ~300 s; the curves cross between ~300 and ~400 s",
   "inner_audit": "o13: Text reports only the end-of-test wear rate; running-in favours stir casting. The jagged stir-cast curve first reaches the FSP curve near 300 s and dips below it again at ~410 s before staying above",
   "claims": [
    "f1"
   ],
   "necessity": "corrective",
   "necessity_reason": "Changes support for S3: "
  },
  {
   "id": "M11",
   "lane": 0,
   "row": "S4",
   "line": 0,
   "title": "MICRO, F6",
   "tech": "MICRO",
   "figs": [
    "F6"
   ],
   "panel": "10.1016/j.jma.2019.01.003#F6c, 10.1016/j.jma.2019.01.003#F6d",
   "panel_ids": [
    "10.1016/j.jma.2019.01.003#F6c",
    "10.1016/j.jma.2019.01.003#F6d"
   ],
   "head": "Particle/matrix boundaries in c and d are sharp with no visible reaction rim",
   "solves": "",
   "op": "inspect local feature",
   "verdict": "partial",
   "source": "o9",
   "tech_source": "modality",
   "note": "At 2000x SE a thin reaction layer could not be resolved",
   "claims": [
    "d1"
   ],
   "necessity": "decorative",
   "necessity_reason": "No member reaches image_support shown and d1 has no other figure-backed support."
  }
 ],
 "edges": [
  [
   "S0",
   "S1",
   "produces"
  ],
  [
   "S0",
   "S2",
   "causes"
  ],
  [
   "S1",
   "S2",
   "causes"
  ],
  [
   "S2",
   "S3",
   "causes"
  ],
  [
   "S3",
   "S4",
   "supports"
  ],
  [
   "S1",
   "S4",
   "supports"
  ]
 ],
 "figs": {},
 "fm_critical": false
}

File: taxonomy/specs_v07/Journal_of_Magnesium_and_Alloys__j.jma.2020.02.028.json
{
 "file": "Journal_of_Magnesium_and_Alloys__j.jma.2020.02.028.html",
 "short": "Extraordinary mechanical properties of AZ61 alloy processed ",
 "journal": "Journal_of_Magnesium_and_Alloys",
 "year": null,
 "title": "Extraordinary mechanical properties of AZ61 alloy processed by ECAP with 160° channel angle and EPT",
 "doi": "Journal_of_Magnesium_and_Alloys/j.jma.2020.02.028",
 "lanes": [
  {
   "key": "micro",
   "label": "Microscopy: MICRO",
   "sub": "foundation model in hand"
  },
  {
   "key": "diff",
   "label": "Diffraction: XRD",
   "sub": "foundation model candidate"
  },
  {
   "key": "classic",
   "label": "Classical tools",
   "sub": "collapsed to one node per state"
  }
 ],
 "states": [
  {
   "id": "S0",
   "stage": "HYP",
   "title": "Hypothesis and design",
   "head": "Conventionally deformed or SPD-processed rare-earth-free AZ61 has unbalanced, moderate yield and tensile strength. High stored deformation energy from ECAP plus an instantaneous electropulse should complete static recrystallization fast, giving ultrafine grains and strength with ductility.",
   "detail": "Absorbed: n1 (HYP/need), n2 (HYP/hypothesis), n3 (DES/base_system), n4 (DES/route), n5 (DES/variable_sweep), n6 (PRC/treatment), n11 (DES/down_select), n12 (PRC/treatment), n14 (PRC/treatment)",
   "figs": [],
   "source": "n1, n2, n3, n4, n5, n6, n11, n12, n14"
  },
  {
   "id": "S1",
   "stage": "STR",
   "title": "Structure state",
   "head": "At 373 K, twins and deformation bands accumulate with passes up to 4 without dynamic recrystallization, storing deformation energy. Dynamic recrystallization refines grains at 423 K after 4-5 passes and at 473 K already after 3 passes.",
   "detail": "Absorbed: n7 (STR/defect/extended), n8 (STR/microstructure/feature_size), n13 (STR/microstructure/feature_size), n15 (STR/microstructure/feature_size). Premises: Fine equiaxed grains replacing twinned deformed grains mark recrystallization; retained twins and elongated grains mark incomplete recrystallization",
   "figs": [],
   "source": "n7, n8, n13, n15"
  },
  {
   "id": "S2",
   "stage": "PRP",
   "title": "Property state and mechanisms",
   "head": "Yield strength rises with ECAP passes at 373 K to ~300 MPa at 4 passes; at 423 K it peaks (~230 MPa) at 4 passes then drops at 5. Low-temperature ECAP accumulates dislocations and stored energy (strengthening); DRX at 423 K-5 consumes it and lowers YS, so ECAP temperature controls stored energy.",
   "detail": "Absorbed: n9 (PRP/value), n10 (MEC/pathway), n17 (MEC/pathway), n18 (PRP/value). Premises: Yield stress as sum of Hall-Petch grain-boundary, Mg17Al12 precipitation and dislocation strengthening terms",
   "figs": [],
   "source": "n9, n10, n17, n18"
  },
  {
   "id": "S4",
   "stage": "DSC",
   "title": "Conclusion",
   "head": "ECAP+EPT AZ61 lies above all compared AZ61 routes (ECAP, forging, rolling, casting, FSP) in both YS and UTS. Variable-temperature ECAP with a 160 deg die followed by short electropulsing gives ultrafine recrystallized AZ61 with 448 MPa UTS and 15% elongation",
   "detail": "Absorbed: n19 (DSC/comparison), n20 (DSC/conclusion). Premises: Literature AZ61 data (Table 4): conventional deformation and SPD routes give YS/UTS pairs used as comparators",
   "figs": [],
   "source": "n19, n20"
  }
 ],
 "nodes": [
  {
   "id": "M1",
   "lane": 0,
   "row": "S1",
   "line": 0,
   "title": "MICRO, F3, F4, F5, F6",
   "tech": "MICRO",
   "figs": [
    "F3",
    "F4",
    "F5",
    "F6"
   ],
   "panel": "10.1016/j.jma.2020.02.028#F6a, 10.1016/j.jma.2020.02.028#F6b",
   "panel_ids": [
    "10.1016/j.jma.2020.02.028#F6a",
    "10.1016/j.jma.2020.02.028#F6b"
   ],
   "head": "From (a) to (c) twin and shear-band density rises until grain interiors are obscured; no small equiaxed grains. (a)-(c) coarse grains with increasing twins; (d) dense fine dark-etched structure over most of the field.",
   "solves": "At 373 K, twins and deformation bands accumulate with passes up to 4 without dynamic recrystallization, storing deformation energy",
   "op": "compare across conditions",
   "verdict": "partial",
   "source": "o2, o3, o4, o8",
   "tech_source": "modality",
   "note": "(a) already twinned in most grains new grains in (d) not individually resolved at this magnification grain shape (elongation) not resolvable at 10 um scale",
   "claims": [
    "n7",
    "n8",
    "n13"
   ],
   "necessity": "necessary",
   "necessity_reason": "Only figure-backed support with image_support shown for n7, n8, n13 (o2, o4)."
  },
  {
   "id": "M2",
   "lane": 0,
   "row": "S1",
   "line": 1,
   "title": "MICRO, F10",
   "tech": "MICRO",
   "figs": [
    "F10"
   ],
   "panel": "10.1016/j.jma.2020.02.028#F10d",
   "panel_ids": [
    "10.1016/j.jma.2020.02.028#F10d"
   ],
   "head": "(d) fine uniform features ~0.3-0.8 um, far finer than (b),(c) at the same 2 um scale",
   "solves": "EPT at 25 us-10 min completes static recrystallization into uniform ultrafine equiaxed grains of about 1 um",
   "op": "measure feature metric",
   "verdict": "partial",
   "source": "o15",
   "tech_source": "modality",
   "note": "boundaries less distinct than in (b),(c); equiaxed shape better seen in F11a",
   "claims": [
    "n15"
   ],
   "necessity": "redundant",
   "necessity_reason": "No member reaches image_support shown, and n15 keeps shown support from o16."
  },
  {
   "id": "C3",
   "lane": 2,
   "row": "S1",
   "line": 2,
   "title": "EBSD:IPF, F11",
   "tech": "EBSD:IPF",
   "figs": [
    "F11"
   ],
   "panel": "10.1016/j.jma.2020.02.028#F11a, 10.1016/j.jma.2020.02.028#F11c",
   "panel_ids": [
    "10.1016/j.jma.2020.02.028#F11a",
    "10.1016/j.jma.2020.02.028#F11c"
   ],
   "head": "IPF maps: (a) equiaxed grains mostly ~0.5-1.5 um; (c) equiaxed grains ~1.5-3 um",
   "solves": "EPT at 25 us-10 min completes static recrystallization into uniform ultrafine equiaxed grains of about 1 um",
   "op": "compare across conditions, measure feature metric",
   "verdict": "shown",
   "source": "o16",
   "tech_source": "label",
   "detail": "o16: IPF maps: (a) equiaxed grains mostly ~0.5-1.5 um; (c) equiaxed grains ~1.5-3 um",
   "claims": [
    "n15"
   ],
   "necessity": "necessary",
   "necessity_reason": "Only figure-backed support with image_support shown for n15 (o16)."
  },
  {
   "id": "M4",
   "lane": 0,
   "row": "S2",
   "line": 0,
   "title": "MICRO, F10, F7, F8, F9",
   "tech": "MICRO",
   "figs": [
    "F10",
    "F7",
    "F8",
    "F9"
   ],
   "panel": "10.1016/j.jma.2020.02.028#F10a, 10.1016/j.jma.2020.02.028#F10b, 10.1016/j.jma.2020.02.028#F10c",
   "panel_ids": [
    "10.1016/j.jma.2020.02.028#F10a",
    "10.1016/j.jma.2020.02.028#F10b",
    "10.1016/j.jma.2020.02.028#F10c"
   ],
   "head": "Recrystallized fine grains grow in extent (a)-(c); (c),(d) fully fine grained; (e),(f) uniformly coarse grains ~20-40 um. (a) twinned deformed structure; (b) largely recrystallized mixed grains; (c) complete, coarser; (d) complete, finest and uniform.",
   "solves": "",
   "op": "compare across conditions",
   "verdict": "shown",
   "source": "o11, o12, o13, o14",
   "tech_source": "modality",
   "note": "text calls (e),(f) abnormal growth but grains look uniformly coarse, not bimodal; (d) 20 min stays fine like (c), text silent (b) shows more than the 'local' onset the text states text gives 2.5 and 3 um for (b),(c)",
   "claims": [
    "n17"
   ],
   "necessity": "redundant",
   "necessity_reason": "n17 keeps shown support from o19 after removal."
  },
  {
   "id": "M5",
   "lane": 0,
   "row": "S2",
   "line": 1,
   "title": "MICRO, F10",
   "tech": "MICRO",
   "figs": [
    "F10"
   ],
   "panel": "10.1016/j.jma.2020.02.028#F10b, 10.1016/j.jma.2020.02.028#F10c",
   "panel_ids": [
    "10.1016/j.jma.2020.02.028#F10b",
    "10.1016/j.jma.2020.02.028#F10c"
   ],
   "head": "Bright particles <0.2 um spread through grain interiors and on boundaries in (b),(c)",
   "solves": "",
   "op": "assess spatial distribution",
   "verdict": "shown",
   "source": "o21",
   "tech_source": "modality",
   "claims": [
    "n18"
   ],
   "necessity": "redundant",
   "necessity_reason": "n18 keeps shown support from o9, o10, o22 after removal."
  },
  {
   "id": "M6",
   "lane": 0,
   "row": "S2",
   "line": 2,
   "title": "MICRO, F10",
   "tech": "MICRO",
   "figs": [
    "F10"
   ],
   "panel": "10.1016/j.jma.2020.02.028#F10d, 10.1016/j.jma.2020.02.028#F10b, 10.1016/j.jma.2020.02.028#F10c",
   "panel_ids": [
    "10.1016/j.jma.2020.02.028#F10d",
    "10.1016/j.jma.2020.02.028#F10b",
    "10.1016/j.jma.2020.02.028#F10c"
   ],
   "head": "In (d), the best-property sample, bright particles are hardly resolved, unlike (b),(c)",
   "solves": "",
   "op": "compare across conditions",
   "verdict": "shown",
   "source": "o22",
   "tech_source": "modality",
   "note": "text cites Fig. 10 for precipitate dispersion aiding strength of the best sample",
   "audit": true,
   "claims": [
    "n18"
   ],
   "necessity": "corrective",
   "necessity_reason": "Changes support for S2: "
  },
  {
   "id": "C7",
   "lane": 2,
   "row": "S2",
   "line": 3,
   "title": "evidence, F12, F15",
   "tech": "",
   "figs": [
    "F12",
    "F15"
   ],
   "panel": "10.1016/j.jma.2020.02.028#F15, 10.1016/j.jma.2020.02.028#F12",
   "panel_ids": [
    "10.1016/j.jma.2020.02.028#F15",
    "10.1016/j.jma.2020.02.028#F12"
   ],
   "head": "YS rises monotonically 120-300 MPa over passes 1-4 for 373 K; 423 K rises 140-230 MPa to pass 4 then falls to 150 MPa at pass 5. 373K-4 curve reaches ~350 MPa but ends near 0.06 true strain; as-received peaks ~300 MPa at ~0.17",
   "solves": "Yield strength rises with ECAP passes at 373 K to ~300 MPa at 4 passes; at 423 K it peaks (~230 MPa) at 4 passes then drops at 5",
   "op": "compare across conditions, read trend",
   "verdict": "shown",
   "source": "o5, o6",
   "tech_source": "none",
   "note": "text gives as-received UTS 260 MPa and TEF 16%; curve peak ~300 MPa (true vs engineering stress likely); 373K-4 text UTS 360 vs ~350 read",
   "detail": "o5: YS rises monotonically 120-300 MPa over passes 1-4 for 373 K; 423 K rises 140-230 MPa to pass 4 then falls to 150 MPa at pass 5; o6: 373K-4 curve reaches ~350 MPa but ends near 0.06 true strain; as-received peaks ~300 MPa at ~0.17",
   "claims": [
    "n9"
   ],
   "necessity": "necessary",
   "necessity_reason": "Only figure-backed support with image_support shown for n9 (o5, o6)."
  },
  {
   "id": "C8",
   "lane": 2,
   "row": "S2",
   "line": 4,
   "title": "evidence, F15",
   "tech": "",
   "figs": [
    "F15"
   ],
   "panel": "10.1016/j.jma.2020.02.028#F15",
   "panel_ids": [
    "10.1016/j.jma.2020.02.028#F15"
   ],
   "head": "At pass 1 the 373 K YS (~120 MPa) is below the 423 K YS (~140 MPa); the order reverses from pass 2",
   "solves": "Low-temperature ECAP accumulates dislocations and stored energy (strengthening); DRX at 423 K-5 consumes it and lowers YS, so ECAP temperature controls stored energy",
   "op": "compare across conditions",
   "verdict": "shown",
   "source": "o7",
   "tech_source": "none",
   "note": "text says YS at 373 K is higher than at 423 K for the same pass",
   "audit": true,
   "detail": "o7: At pass 1 the 373 K YS (~120 MPa) is below the 423 K YS (~140 MPa); the order reverses from pass 2",
   "inner_audit": "o7: text says YS at 373 K is higher than at 423 K for the same pass",
   "claims": [
    "n10"
   ],
   "necessity": "corrective",
   "necessity_reason": "Changes support for S2: "
  },
  {
   "id": "C9",
   "lane": 2,
   "row": "S2",
   "line": 5,
   "title": "evidence, F12, F13",
   "tech": "",
   "figs": [
    "F12",
    "F13"
   ],
   "panel": "10.1016/j.jma.2020.02.028#F12, 10.1016/j.jma.2020.02.028#F13",
   "panel_ids": [
    "10.1016/j.jma.2020.02.028#F12",
    "10.1016/j.jma.2020.02.028#F13"
   ],
   "head": "Curve with EPT (F13 blue) vs without (F12 navy): yield knee ~350 to ~330 MPa, max ~420 to ~447 MPa, end strain ~0.095 to ~0.15. 423K-8+373K-3+25us-10min curve is highest of the three EPT curves: max ~447 MPa vs ~370 and ~356 MPa",
   "solves": "After EPT, 423K-8+373K-3+25us-10min: yield ~330 MPa, UTS ~448 MPa, strain ~0.15; yield slightly lower but UTS and elongation higher than before EPT",
   "op": "compare across conditions, read characteristic point",
   "verdict": "shown",
   "source": "o9, o10",
   "tech_source": "none",
   "detail": "o9: Curve with EPT (F13 blue) vs without (F12 navy): yield knee ~350 to ~330 MPa, max ~420 to ~447 MPa, end strain ~0.095 to ~0.15; o10: 423K-8+373K-3+25us-10min curve is highest of the three EPT curves: max ~447 MPa vs ~370 and ~356 MPa",
   "claims": [
    "n18"
   ],
   "necessity": "redundant",
   "necessity_reason": "n18 keeps shown support from o21, o22 after removal."
  },
  {
   "id": "C10",
   "lane": 2,
   "row": "S2",
   "line": 6,
   "title": "PROCESS, F10, F7, F9",
   "tech": "PROCESS",
   "figs": [
    "F10",
    "F7",
    "F9"
   ],
   "panel": "10.1016/j.jma.2020.02.028#F7c, 10.1016/j.jma.2020.02.028#F9c, 10.1016/j.jma.2020.02.028#F10d",
   "panel_ids": [
    "10.1016/j.jma.2020.02.028#F7c",
    "10.1016/j.jma.2020.02.028#F9c",
    "10.1016/j.jma.2020.02.028#F10d"
   ],
   "head": "After full recrystallization grain size ranks F10d (~1 um) < F7c (~5-8 um) < F9c (~15-30 um, with twinned remnants)",
   "solves": "The high stored energy of variable-temperature ECAP plus an instantaneous high-energy pulse lets recrystallization finish in a short time before grains grow",
   "op": "compare across conditions",
   "verdict": "shown",
   "source": "o19",
   "tech_source": "label",
   "note": "the three panels also differ in pulse parameters (F7c 30us-10min, F9c 40us-10min, F10d 25us-10min, captions), so the ranking conflates ECAP state with EPT dose",
   "detail": "o19: After full recrystallization grain size ranks F10d (~1 um) < F7c (~5-8 um) < F9c (~15-30 um, with twinned remnants)",
   "claims": [
    "n17"
   ],
   "necessity": "redundant",
   "necessity_reason": "n17 keeps shown support from o11, o12, o13, o14 after removal."
  },
  {
   "id": "C11",
   "lane": 2,
   "row": "S4",
   "line": 0,
   "title": "evidence, F14",
   "tech": "",
   "figs": [
    "F14"
   ],
   "panel": "10.1016/j.jma.2020.02.028#F14",
   "panel_ids": [
    "10.1016/j.jma.2020.02.028#F14"
   ],
   "head": "'This study' points (~275/380, ~295/355, ~335/448 MPa) all above every literature point (max ~240 YS, ~318 UTS)",
   "solves": "ECAP+EPT AZ61 lies above all compared AZ61 routes (ECAP, forging, rolling, casting, FSP) in both YS and UTS",
   "op": "compare with reference value",
   "verdict": "shown",
   "source": "o20",
   "tech_source": "none",
   "detail": "o20: 'This study' points (~275/380, ~295/355, ~335/448 MPa) all above every literature point (max ~240 YS, ~318 UTS)",
   "claims": [
    "n19"
   ],
   "necessity": "necessary",
   "necessity_reason": "Only figure-backed support with image_support shown for n19 (o20)."
  }
 ],
 "edges": [
  [
   "S0",
   "S1",
   "produces"
  ],
  [
   "S1",
   "S2",
   "supports"
  ],
  [
   "S2",
   "S4",
   "supports"
  ],
  [
   "S1",
   "S4",
   "supports"
  ]
 ],
 "figs": {},
 "fm_critical": true
}

File: taxonomy/specs_v07/Journal_of_Magnesium_and_Alloys__j.jma.2020.09.026.json
{
 "file": "Journal_of_Magnesium_and_Alloys__j.jma.2020.09.026.html",
 "short": "Assessment of Ti-6Al-4V particles as a reinforcement for AZ3",
 "journal": "Journal_of_Magnesium_and_Alloys",
 "year": null,
 "title": "Assessment of Ti-6Al-4V particles as a reinforcement for AZ31 magnesium alloy-based composites to boost ductility incorporated through friction stir processing",
 "doi": "Journal_of_Magnesium_and_Alloys/j.jma.2020.09.026",
 "lanes": [
  {
   "key": "micro",
   "label": "Microscopy: MICRO, SEM",
   "sub": "foundation model in hand"
  },
  {
   "key": "diff",
   "label": "Diffraction: DIFF, XRD",
   "sub": "foundation model candidate"
  },
  {
   "key": "classic",
   "label": "Classical tools",
   "sub": "collapsed to one node per state"
  }
 ],
 "states": [
  {
   "id": "S0",
   "stage": "HYP",
   "title": "Hypothesis and design",
   "head": "Ceramic-particle (e.g. SiC) reinforced Mg composites lose much of their ductility.",
   "detail": "Absorbed: n1 (HYP/need), n2 (HYP/hypothesis), n3 (DES/base_system), n4 (DES/modification), n5 (DES/variable_sweep), n6 (PRC/forming)",
   "figs": [],
   "source": "n1, n2, n3, n4, n5, n6"
  },
  {
   "id": "S1",
   "stage": "STR",
   "title": "Structure state",
   "head": "Ti-6Al-4V particles are spread homogeneously through the stir zone without clusters or particle-free regions. Particle/matrix interface is continuous and void-free.",
   "detail": "Absorbed: n8 (STR/microstructure/distribution), n9 (STR/interface), n10 (STR/microstructure/feature_size)",
   "figs": [],
   "source": "n8, n9, n10"
  },
  {
   "id": "S2",
   "stage": "PRP",
   "title": "Property state and mechanisms",
   "head": "Severe hot deformation in FSP drives dynamic recrystallisation. Load transfer across bonded interfaces, Orowan bowing, dislocation strain fields and Hall-Petch refinement strengthen the composite together.",
   "detail": "Absorbed: n11 (MEC/pathway), n13 (MEC/pathway), n14 (PRP/value), n15 (PRP/value), n16 (MEC/pathway). Premises: FSP of Mg alloys refines grains by dynamic recrystallisation and raises high-angle boundary fraction [19,34]; Hall-Petch relation: strength rises as grain size falls; Orowan strengthening: dislocations bow around dispersed particles; Ti-6Al-4V deforms plastically and conducts heat, unlike ceramic particles",
   "figs": [],
   "source": "n11, n13, n14, n15, n16"
  },
  {
   "id": "S4",
   "stage": "DSC",
   "title": "Conclusion",
   "head": "AZ31/Ti-6Al-4V keeps 9-14.5% elongation where AZ31B/SiC composites reach only ~2.6-6.6%. FSP-incorporated Ti-6Al-4V raises AZ31 strength with a moderate ductility loss, far below ceramic-particle composites",
   "detail": "Absorbed: n20 (DSC/comparison), n21 (DSC/conclusion). Premises: AZ31B/SiC composites of Subramani et al. [39] as ductility comparator",
   "figs": [],
   "source": "n20, n21"
  }
 ],
 "nodes": [
  {
   "id": "M1",
   "lane": 0,
   "row": "S0",
   "line": 0,
   "title": "MICRO, F1",
   "tech": "MICRO",
   "figs": [
    "F1"
   ],
   "panel": "10.1016/j.jma.2020.09.026#F1a",
   "panel_ids": [
    "10.1016/j.jma.2020.09.026#F1a"
   ],
   "head": "As-received powder: irregular, angular flake-like particles of widely varying size",
   "solves": "Ti-6Al-4V alloy particles (mean ~29 um) chosen as reinforcement instead of ceramic",
   "op": "inspect local feature",
   "verdict": "shown",
   "source": "o1",
   "tech_source": "modality",
   "claims": [
    "n4"
   ],
   "necessity": "redundant",
   "necessity_reason": "n4 keeps shown support from o2 after removal."
  },
  {
   "id": "C2",
   "lane": 2,
   "row": "S0",
   "line": 1,
   "title": "evidence, F1",
   "tech": "",
   "figs": [
    "F1"
   ],
   "panel": "10.1016/j.jma.2020.09.026#F1b",
   "panel_ids": [
    "10.1016/j.jma.2020.09.026#F1b"
   ],
   "head": "Volume size distribution peaks near 40-50 um and spans ~10-120 um",
   "solves": "Ti-6Al-4V alloy particles (mean ~29 um) chosen as reinforcement instead of ceramic",
   "op": "read distribution statistics",
   "verdict": "shown",
   "source": "o2",
   "tech_source": "none",
   "note": "Stated mean ~29 um (text) lies below the plotted volume-weighted mode (~45 um); volume weighting may account for it.",
   "detail": "o2: Volume size distribution peaks near 40-50 um and spans ~10-120 um",
   "claims": [
    "n4"
   ],
   "necessity": "redundant",
   "necessity_reason": "n4 keeps shown support from o1 after removal."
  },
  {
   "id": "M3",
   "lane": 0,
   "row": "S1",
   "line": 0,
   "title": "MICRO, F3",
   "tech": "MICRO",
   "figs": [
    "F3"
   ],
   "panel": "10.1016/j.jma.2020.09.026#F3b, 10.1016/j.jma.2020.09.026#F3c, 10.1016/j.jma.2020.09.026#F3d",
   "panel_ids": [
    "10.1016/j.jma.2020.09.026#F3b",
    "10.1016/j.jma.2020.09.026#F3c",
    "10.1016/j.jma.2020.09.026#F3d"
   ],
   "head": "Particles and sub-micron debris scattered evenly over each field, no clusters or voids",
   "solves": "Ti-6Al-4V particles are spread homogeneously through the stir zone without clusters or particle-free regions",
   "op": "assess spatial distribution",
   "verdict": "shown",
   "source": "o6",
   "tech_source": "modality",
   "note": "Density does not rise visibly from c to d; F3a (unreinforced) shows only sparse small nodular particles.",
   "claims": [
    "n8"
   ],
   "necessity": "redundant",
   "necessity_reason": "n8 keeps shown support from o7, o8, o21 after removal."
  },
  {
   "id": "M4",
   "lane": 0,
   "row": "S1",
   "line": 1,
   "title": "MICRO, F4",
   "tech": "MICRO",
   "figs": [
    "F4"
   ],
   "panel": "10.1016/j.jma.2020.09.026#F4a, 10.1016/j.jma.2020.09.026#F4b, 10.1016/j.jma.2020.09.026#F4c, 10.1016/j.jma.2020.09.026#F4e, 10.1016/j.jma.2020.09.026#F4f",
   "panel_ids": [
    "10.1016/j.jma.2020.09.026#F4a",
    "10.1016/j.jma.2020.09.026#F4b",
    "10.1016/j.jma.2020.09.026#F4c",
    "10.1016/j.jma.2020.09.026#F4e",
    "10.1016/j.jma.2020.09.026#F4f"
   ],
   "head": "Five stir-zone optical fields (a-c, e, f) show the same mix of 10-50 um particles and fine debris; none particle-free, no banding",
   "solves": "Ti-6Al-4V particles are spread homogeneously through the stir zone without clusters or particle-free regions",
   "op": "compare across conditions",
   "verdict": "shown",
   "source": "o7",
   "tech_source": "modality",
   "note": "F4d shows the stir-zone edge with particle-free coarse-grained base metal on one side.",
   "claims": [
    "n8"
   ],
   "necessity": "redundant",
   "necessity_reason": "n8 keeps shown support from o6, o8, o21 after removal."
  },
  {
   "id": "M5",
   "lane": 0,
   "row": "S1",
   "line": 2,
   "title": "MICRO, F11, F9",
   "tech": "MICRO",
   "figs": [
    "F11",
    "F9"
   ],
   "panel": "10.1016/j.jma.2020.09.026#F9b, 10.1016/j.jma.2020.09.026#F11e, 10.1016/j.jma.2020.09.026#F11f",
   "panel_ids": [
    "10.1016/j.jma.2020.09.026#F9b",
    "10.1016/j.jma.2020.09.026#F11e",
    "10.1016/j.jma.2020.09.026#F11f"
   ],
   "head": "Sub-micron particle sits in the matrix with no gap or third layer visible along its boundary. Near-spherical particles on the fracture surface are wrapped by deformed matrix without an open gap",
   "solves": "Particle/matrix interface is continuous and void-free",
   "op": "inspect local feature",
   "verdict": "partial",
   "source": "o10, o11",
   "tech_source": "modality",
   "note": "Particle identity from the 'Particle' annotation; bend contours run into the boundary, and a thin reaction layer would not be resolved at this magnification.",
   "claims": [
    "n9"
   ],
   "necessity": "redundant",
   "necessity_reason": "No member reaches image_support shown, and n9 keeps shown support from o12."
  },
  {
   "id": "M6",
   "lane": 0,
   "row": "S1",
   "line": 3,
   "title": "MICRO, F1, F11",
   "tech": "MICRO",
   "figs": [
    "F1",
    "F11"
   ],
   "panel": "10.1016/j.jma.2020.09.026#F11e, 10.1016/j.jma.2020.09.026#F11f, 10.1016/j.jma.2020.09.026#F1a",
   "panel_ids": [
    "10.1016/j.jma.2020.09.026#F11e",
    "10.1016/j.jma.2020.09.026#F11f",
    "10.1016/j.jma.2020.09.026#F1a"
   ],
   "head": "Particles on the fracture surface (F11e,f) are near-spherical, unlike the angular flake powder of F1a",
   "solves": "Particle/matrix interface is continuous and void-free",
   "op": "cross check consistency",
   "verdict": "shown",
   "source": "o12",
   "tech_source": "modality",
   "note": "Spheres could be another constituent or debris; F11e/f specimen tags 7# and 11# differ from F11d (9#), so their composition is uncertain.",
   "audit": true,
   "claims": [
    "n9"
   ],
   "necessity": "corrective",
   "necessity_reason": "Changes support for S1: "
  },
  {
   "id": "M7",
   "lane": 0,
   "row": "S1",
   "line": 4,
   "title": "SEM, F3, F4",
   "tech": "SEM",
   "figs": [
    "F3",
    "F4"
   ],
   "panel": "10.1016/j.jma.2020.09.026#F3d, 10.1016/j.jma.2020.09.026#F4a, 10.1016/j.jma.2020.09.026#F4c, 10.1016/j.jma.2020.09.026#F4f",
   "panel_ids": [
    "10.1016/j.jma.2020.09.026#F3d",
    "10.1016/j.jma.2020.09.026#F4a",
    "10.1016/j.jma.2020.09.026#F4c",
    "10.1016/j.jma.2020.09.026#F4f"
   ],
   "head": "SEM of 21 vol.% (F3d) shows mostly <10 um particles at a few % area; optical view (F4) shows 10-50 um particles at far higher area",
   "solves": "Ti-6Al-4V particles are spread homogeneously through the stir zone without clusters or particle-free regions",
   "op": "cross check consistency",
   "verdict": "shown",
   "source": "o21",
   "tech_source": "label",
   "audit": true,
   "claims": [
    "n8"
   ],
   "necessity": "corrective",
   "necessity_reason": "Changes support for S1: "
  },
  {
   "id": "C8",
   "lane": 2,
   "row": "S1",
   "line": 5,
   "title": "SEM:BSE, F5",
   "tech": "SEM:BSE",
   "figs": [
    "F5"
   ],
   "panel": "10.1016/j.jma.2020.09.026#F5a, 10.1016/j.jma.2020.09.026#F5b, 10.1016/j.jma.2020.09.026#F5d",
   "panel_ids": [
    "10.1016/j.jma.2020.09.026#F5a",
    "10.1016/j.jma.2020.09.026#F5b",
    "10.1016/j.jma.2020.09.026#F5d"
   ],
   "head": "Ti-rich spots coincide with particles in the SE/BSE image and with Mg-depleted spots, spread across the field",
   "solves": "Ti-6Al-4V particles are spread homogeneously through the stir zone without clusters or particle-free regions",
   "op": "register colocated views",
   "verdict": "shown",
   "source": "o8",
   "tech_source": "label",
   "note": "Al map (F5c) is dark at particle sites, i.e. Al does not mark the particles as the text implies.",
   "detail": "o8: Ti-rich spots coincide with particles in the SE/BSE image and with Mg-depleted spots, spread across the field",
   "claims": [
    "n8"
   ],
   "necessity": "redundant",
   "necessity_reason": "n8 keeps shown support from o6, o7, o21 after removal."
  },
  {
   "id": "C9",
   "lane": 2,
   "row": "S1",
   "line": 6,
   "title": "EBSD:IPF, F7",
   "tech": "EBSD:IPF",
   "figs": [
    "F7"
   ],
   "panel": "10.1016/j.jma.2020.09.026#F7a, 10.1016/j.jma.2020.09.026#F7b, 10.1016/j.jma.2020.09.026#F7c, 10.1016/j.jma.2020.09.026#F7d",
   "panel_ids": [
    "10.1016/j.jma.2020.09.026#F7a",
    "10.1016/j.jma.2020.09.026#F7b",
    "10.1016/j.jma.2020.09.026#F7c",
    "10.1016/j.jma.2020.09.026#F7d"
   ],
   "head": "IPF maps annotated with mean grain size 66.7, 9.1, 6.3 and 4.5 um",
   "solves": "Grains refined from 66.7 um in the base metal to 9.1 um after FSP with 7 vol.%",
   "op": "compare across conditions, read trend",
   "verdict": "shown",
   "source": "o13",
   "tech_source": "label",
   "note": "Panel a coarse, b-d fine equiaxed (moved from label). Values are OCR tokens written on the maps (packet lists F7 as annotated:false). Panel a at 200 um scale, b-d at 35 um; IPF key is the cubic 001-101-111 triangle although Mg is hcp; black unindexed bands in d.",
   "detail": "o13: IPF maps annotated with mean grain size 66.7, 9.1, 6.3 and 4.5 um",
   "claims": [
    "n10"
   ],
   "necessity": "necessary",
   "necessity_reason": "Only figure-backed support with image_support shown for n10 (o13)."
  },
  {
   "id": "M10",
   "lane": 0,
   "row": "S2",
   "line": 0,
   "title": "MICRO, F9",
   "tech": "MICRO",
   "figs": [
    "F9"
   ],
   "panel": "10.1016/j.jma.2020.09.026#F9c, 10.1016/j.jma.2020.09.026#F9d",
   "panel_ids": [
    "10.1016/j.jma.2020.09.026#F9c",
    "10.1016/j.jma.2020.09.026#F9d"
   ],
   "head": "Dense tangled dislocation networks fill the matrix grains",
   "solves": "",
   "op": "inspect local feature",
   "verdict": "shown",
   "source": "o15",
   "tech_source": "modality",
   "claims": [
    "n13"
   ],
   "necessity": "necessary",
   "necessity_reason": "Only figure-backed support with image_support shown for n13 (o15)."
  },
  {
   "id": "M11",
   "lane": 0,
   "row": "S2",
   "line": 1,
   "title": "MICRO, F11",
   "tech": "MICRO",
   "figs": [
    "F11"
   ],
   "panel": "10.1016/j.jma.2020.09.026#F11a, 10.1016/j.jma.2020.09.026#F11b, 10.1016/j.jma.2020.09.026#F11c, 10.1016/j.jma.2020.09.026#F11d",
   "panel_ids": [
    "10.1016/j.jma.2020.09.026#F11a",
    "10.1016/j.jma.2020.09.026#F11b",
    "10.1016/j.jma.2020.09.026#F11c",
    "10.1016/j.jma.2020.09.026#F11d"
   ],
   "head": "Fracture surfaces show networks of fine tear ridges with bright particles in b-d",
   "solves": "",
   "op": "recognize signature",
   "verdict": "partial",
   "source": "o20",
   "tech_source": "modality",
   "claims": [
    "n16"
   ],
   "necessity": "decorative",
   "necessity_reason": "No member reaches image_support shown and n16 has no other figure-backed support."
  },
  {
   "id": "C12",
   "lane": 2,
   "row": "S2",
   "line": 2,
   "title": "EBSD, XRD, F8",
   "tech": "EBSD, XRD",
   "figs": [
    "F8"
   ],
   "panel": "",
   "panel_ids": [],
   "head": "Misorientation histograms: panel a ~90% below 5 deg; b-d spread to 60 deg with ~40-55% above 15 deg",
   "solves": "Severe hot deformation in FSP drives dynamic recrystallisation",
   "op": "compare across conditions",
   "verdict": "shown",
   "source": "o14",
   "tech_source": "label",
   "note": "Panel citations dropped: F8 crops carry an 'XRD' OCR cue incompatible with EBSD. Summed bars above 15 deg ~0.39 (b), ~0.58 (c), ~0.49 (d).",
   "detail": "o14: Misorientation histograms: panel a ~90% below 5 deg; b-d spread to 60 deg with ~40-55% above 15 deg",
   "claims": [
    "n11"
   ],
   "necessity": "necessary",
   "necessity_reason": "Only figure-backed support with image_support shown for n11 (o14)."
  },
  {
   "id": "C13",
   "lane": 2,
   "row": "S2",
   "line": 3,
   "title": "evidence, F10",
   "tech": "",
   "figs": [
    "F10"
   ],
   "panel": "10.1016/j.jma.2020.09.026#F10a, 10.1016/j.jma.2020.09.026#F10b",
   "panel_ids": [
    "10.1016/j.jma.2020.09.026#F10a",
    "10.1016/j.jma.2020.09.026#F10b"
   ],
   "head": "UTS ~226, 258, 284, 322 MPa and yield ~98, 170, 195, 205 MPa at 0, 7, 14, 21 vol.%",
   "solves": "UTS rises from ~226 to ~322 MPa and 0.2% yield strength from ~98 to ~205 MPa with Ti-6Al-4V content",
   "op": "read trend",
   "verdict": "shown",
   "source": "o16",
   "tech_source": "none",
   "detail": "o16: UTS ~226, 258, 284, 322 MPa and yield ~98, 170, 195, 205 MPa at 0, 7, 14, 21 vol.%",
   "claims": [
    "n14"
   ],
   "necessity": "necessary",
   "necessity_reason": "Only figure-backed support with image_support shown for n14 (o16)."
  },
  {
   "id": "C14",
   "lane": 2,
   "row": "S2",
   "line": 4,
   "title": "evidence, F10",
   "tech": "",
   "figs": [
    "F10"
   ],
   "panel": "10.1016/j.jma.2020.09.026#F10b",
   "panel_ids": [
    "10.1016/j.jma.2020.09.026#F10b"
   ],
   "head": "Elongation ~14.5, 12.1, 11.2, 9.3% at 0, 7, 14, 21 vol.%",
   "solves": "Elongation falls from ~14.5% to ~9.3% as Ti-6Al-4V content rises to 21 vol.%",
   "op": "read trend",
   "verdict": "shown",
   "source": "o17",
   "tech_source": "none",
   "detail": "o17: Elongation ~14.5, 12.1, 11.2, 9.3% at 0, 7, 14, 21 vol.%",
   "claims": [
    "n15"
   ],
   "necessity": "necessary",
   "necessity_reason": "Only figure-backed support with image_support shown for n15 (o17)."
  },
  {
   "id": "C15",
   "lane": 2,
   "row": "S4",
   "line": 0,
   "title": "evidence, F10",
   "tech": "",
   "figs": [
    "F10"
   ],
   "panel": "10.1016/j.jma.2020.09.026#F10c",
   "panel_ids": [
    "10.1016/j.jma.2020.09.026#F10c"
   ],
   "head": "Ti-6Al-4V series lies 3-9 points above the AZ31B/SiC series at every volume fraction. At 0 vol.% the Ti-6Al-4V baseline (~14.5%) already exceeds the SiC-study baseline (~4.1%)",
   "solves": "AZ31/Ti-6Al-4V keeps 9-14.5% elongation where AZ31B/SiC composites reach only ~2.6-6.6%",
   "op": "compare with reference value, read characteristic point",
   "verdict": "shown",
   "source": "o18, o19",
   "tech_source": "none",
   "note": "Relative loss to ~20 vol.% is similar (~36% vs ~37%), moved here from the label.",
   "audit": true,
   "detail": "o18: Ti-6Al-4V series lies 3-9 points above the AZ31B/SiC series at every volume fraction; o19: At 0 vol.% the Ti-6Al-4V baseline (~14.5%) already exceeds the SiC-study baseline (~4.1%)",
   "inner_audit": "o19: Relative loss to ~20 vol.% is similar (~36% vs ~37%), moved here from the label.",
   "claims": [
    "n20"
   ],
   "necessity": "corrective",
   "necessity_reason": "Changes support for S4: "
  }
 ],
 "edges": [
  [
   "S0",
   "S1",
   "produces"
  ],
  [
   "S0",
   "S2",
   "causes"
  ],
  [
   "S1",
   "S2",
   "causes"
  ],
  [
   "S2",
   "S4",
   "supports"
  ]
 ],
 "figs": {},
 "fm_critical": true
}
