Repository: colpark/causalmat

# causalmat

This repo asks whether the MatMech multimodal causal-mechanism dataset can carry a benchmark of **foundation-model (FM) advantage**. That means tasks where an agent holding domain FM tools makes measurably better decisions than:
- the same agent holding only classical tools, and
- a fixed mechanical pipeline with no agent at all.

The reasoning must be grounded on measurements. The analysis follows the `fm-advantage-benchmark` skill (rev 2) and uses BioReason-on-KEGG as the reference construction.

- **Dataset:** MatMech, Liu et al., *Scientific Data* 13:269 (2026), https://doi.org/10.1038/s41597-026-06598-5
  - Data: https://doi.org/10.6084/m9.figshare.29815979 (v5, CC BY 4.0)

File: taxonomy/specs_v07/Journal_of_Magnesium_and_Alloys__j.jma.2020.09.027.json
{
 "file": "Journal_of_Magnesium_and_Alloys__j.jma.2020.09.027.html",
 "short": "Hydrogen storage behavior of Mg-based alloy catalyzed by car",
 "journal": "Journal_of_Magnesium_and_Alloys",
 "year": null,
 "title": "Hydrogen storage behavior of Mg-based alloy catalyzed by carbon-cobalt composites",
 "doi": "Journal_of_Magnesium_and_Alloys/j.jma.2020.09.027",
 "lanes": [
  {
   "key": "micro",
   "label": "Microscopy: MICRO, TEM",
   "sub": "foundation model in hand"
  },
  {
   "key": "diff",
   "label": "Diffraction: DIFF, XRD",
   "sub": "foundation model candidate"
  },
  {
   "key": "classic",
   "label": "Classical tools",
   "sub": "collapsed to one node per state"
  }
 ],
 "states": [
  {
   "id": "S0",
   "stage": "HYP",
   "title": "Hypothesis and design",
   "head": "Mg-based hydrogen storage alloys absorb and desorb hydrogen too slowly and need high temperatures. A defect-rich carbon-cobalt composite (C@Co) should catalyse nucleation and hydrogen diffusion in a Mg-RE alloy and speed its de/hydrogenation.",
   "detail": "Absorbed: n1 (HYP/need), n2 (HYP/hypothesis), n3 (DES/base_system), n4 (DES/modification), n5 (PRC/synthesis), n8 (PRC/treatment)",
   "figs": [],
   "source": "n1, n2, n3, n4, n5, n8"
  },
  {
   "id": "S1",
   "stage": "STR",
   "title": "Structure state",
   "head": "Carbon nanosheets of C@Co are highly defective (ID/IG about 0.97), a source of catalytic sites. C@Co does not react with the alloy: milled C10 shows only C0's phases plus Co, and Co persists after de/hydrogenation.",
   "detail": "Absorbed: n6 (STR/defect/point), n9 (STR/phase/identity), n10 (STR/microstructure/distribution)",
   "figs": [],
   "source": "n6, n9, n10"
  },
  {
   "id": "S2",
   "stage": "PRP",
   "title": "Property state and mechanisms",
   "head": "Defects in the carbon nanosheets act as nucleation sites for Mg/MgH2. Carbon nanosheets embedded in the alloy particles provide channels for hydrogen diffusion through MgH2.",
   "detail": "Absorbed: n11 (MEC/pathway), n12 (MEC/pathway), n13 (MEC/pathway), n14 (PRP/value), n15 (PRP/value), n16 (PRP/diagnostic), n17 (MEC/identification), n18 (PRP/value), n19 (PRP/value). Premises: Defects in carbon supply catalytic active sites for nucleation in de/hydrogenation and lower the activation energy; Hydrogenation of Mg runs in two stages: the first nucleation-controlled, the second diffusion-controlled; Mg hydride desorption has two rate-limiting steps: Mg nucleation and recombination of H atoms on the Mg surface; JMAK exponent value maps to the rate-controlling step of Mg/MgH2 desorption (surface control vs nucleation and growth)",
   "figs": [],
   "source": "n11, n12, n13, n14, n15, n16, n17, n18, n19"
  },
  {
   "id": "S3",
   "stage": "PRF",
   "title": "Performance state",
   "head": "C10 is fully activated in the first hydrogenation cycle at 360 C, whereas C0 needs three cycles",
   "detail": "Absorbed: n20 (PRF/service_capability)",
   "figs": [],
   "source": "n20"
  },
  {
   "id": "S4",
   "stage": "DSC",
   "title": "Conclusion",
   "head": "C@Co is an inert catalyst that improves Mg90Ce5Y5 de/hydrogenation kinetics and lowers Ea through a C (nucleation, diffusion) plus Co (H recombination) synergy, not through thermodynamics",
   "detail": "Absorbed: n21 (DSC/conclusion)",
   "figs": [],
   "source": "n21"
  }
 ],
 "nodes": [
  {
   "id": "M1",
   "lane": 0,
   "row": "S1",
   "line": 0,
   "title": "TEM:HRTEM, F5",
   "tech": "TEM:HRTEM",
   "figs": [
    "F5"
   ],
   "panel": "10.1016/j.jma.2020.09.027#F5b",
   "panel_ids": [
    "10.1016/j.jma.2020.09.027#F5b"
   ],
   "head": "HRTEM of milled C10: CeMg12 (202) 0.258 nm and Y5Mg24 (330) 0.265 nm fringes next to an amorphous band and curved carbon layers (0.386 nm) at the edge",
   "solves": "In milled C10, carbon sits on the alloy particle surfaces with Co grains dispersed in that carbon",
   "op": "inspect local feature",
   "verdict": "shown",
   "source": "o16",
   "tech_source": "label",
   "claims": [
    "n10"
   ],
   "necessity": "redundant",
   "necessity_reason": "n10 keeps shown support from o14, o18, a1 after removal."
  },
  {
   "id": "M2",
   "lane": 1,
   "row": "S1",
   "line": 1,
   "title": "DIFF, F3",
   "tech": "DIFF",
   "figs": [
    "F3"
   ],
   "panel": "10.1016/j.jma.2020.09.027#F3a",
   "panel_ids": [
    "10.1016/j.jma.2020.09.027#F3a"
   ],
   "head": "Milled C10 pattern reproduces the C0 reflections (CeMg12, Y5Mg24, Ce2Mg17, Mg), with only a weak extra Co line (5) at ~44.5 deg",
   "solves": "C@Co does not react with the alloy: milled C10 shows only C0's phases plus Co, and Co persists after de/hydrogenation",
   "op": "match to reference",
   "verdict": "partial",
   "source": "o10",
   "tech_source": "modality",
   "note": "Co line barely above background; peaks broadened in both",
   "claims": [
    "n9"
   ],
   "necessity": "redundant",
   "necessity_reason": "No member reaches image_support shown, and n9 keeps shown support from o15, o17."
  },
  {
   "id": "M3",
   "lane": 1,
   "row": "S1",
   "line": 2,
   "title": "DIFF, F3",
   "tech": "DIFF",
   "figs": [
    "F3"
   ],
   "panel": "10.1016/j.jma.2020.09.027#F3b, 10.1016/j.jma.2020.09.027#F3c",
   "panel_ids": [
    "10.1016/j.jma.2020.09.027#F3b",
    "10.1016/j.jma.2020.09.027#F3c"
   ],
   "head": "Hydrogenated C0 and C10: MgH2, CeH2.73, CeO2 and YH2 reflections; Co marked at ~44.5 deg in C10. Dehydrogenated C0 and C10: Mg, CeH2.73, CeO2, YH2 reflections, no CeMg12/Y5Mg24/Ce2Mg17; Co marker at ~44.5 deg in C10",
   "solves": "C@Co does not react with the alloy: milled C10 shows only C0's phases plus Co, and Co persists after de/hydrogenation",
   "op": "assign features, compare across conditions",
   "verdict": "partial",
   "source": "o11, o12",
   "tech_source": "modality",
   "note": "Co line small but visible Co line hardly distinguishable at the marker",
   "claims": [
    "n9"
   ],
   "necessity": "redundant",
   "necessity_reason": "No member reaches image_support shown, and n9 keeps shown support from o15, o17."
  },
  {
   "id": "C4",
   "lane": 2,
   "row": "S1",
   "line": 3,
   "title": "RAMAN, F1",
   "tech": "RAMAN",
   "figs": [
    "F1"
   ],
   "panel": "",
   "panel_ids": [],
   "head": "Raman: D (~1335) and G (~1587 cm-1) bands of similar height, ID/IG = 0.97; Co band near 675 cm-1; broad 2D and D+G bands in inset",
   "solves": "Carbon nanosheets of C@Co are highly defective (ID/IG about 0.97), a source of catalytic sites",
   "op": "convert to quantity",
   "verdict": "shown",
   "source": "o2",
   "tech_source": "label",
   "detail": "o2: Raman: D (~1335) and G (~1587 cm-1) bands of similar height, ID/IG = 0.97; Co band near 675 cm-1; broad 2D and D+G bands in inset",
   "claims": [
    "n6"
   ],
   "necessity": "necessary",
   "necessity_reason": "Only figure-backed support with image_support shown for n6 (o2)."
  },
  {
   "id": "C5",
   "lane": 2,
   "row": "S1",
   "line": 4,
   "title": "EDS:spectrum, F4",
   "tech": "EDS:spectrum",
   "figs": [
    "F4"
   ],
   "panel": "10.1016/j.jma.2020.09.027#F4c",
   "panel_ids": [
    "10.1016/j.jma.2020.09.027#F4c"
   ],
   "head": "EDS map: C (blue) and Co (red) signals lie on particle surfaces, densest along edges and on some faces. EDS map: Mg (green) covers most particle faces; C (blue) coverage is patchy, mainly at edges, not a continuous layer",
   "solves": "In milled C10, carbon sits on the alloy particle surfaces with Co grains dispersed in that carbon",
   "op": "assess spatial distribution",
   "verdict": "shown",
   "source": "o14, a1",
   "tech_source": "label",
   "audit": true,
   "detail": "o14: EDS map: C (blue) and Co (red) signals lie on particle surfaces, densest along edges and on some faces; a1: EDS map: Mg (green) covers most particle faces; C (blue) coverage is patchy, mainly at edges, not a continuous layer",
   "inner_audit": "a1: EDS map: Mg (green) covers most particle faces; C (blue) coverage is patchy, mainly at edges, not a continuous layer",
   "claims": [
    "n10"
   ],
   "necessity": "corrective",
   "necessity_reason": "Changes support for S1: "
  },
  {
   "id": "C6",
   "lane": 2,
   "row": "S1",
   "line": 5,
   "title": "TEM:SAED, F5",
   "tech": "TEM:SAED",
   "figs": [
    "F5"
   ],
   "panel": "10.1016/j.jma.2020.09.027#F5a, 10.1016/j.jma.2020.09.027#F5c",
   "panel_ids": [
    "10.1016/j.jma.2020.09.027#F5a",
    "10.1016/j.jma.2020.09.027#F5c"
   ],
   "head": "SAED of milled C10: rings indexed Ce2Mg17 (306), Co (111), Y5Mg24 (330), CeMg12 (202). SAED of dehydrogenated C10: rings indexed Co (111), Mg (101), CeH2.73 (111), CeO2 (111)",
   "solves": "C@Co does not react with the alloy: milled C10 shows only C0's phases plus Co, and Co persists after de/hydrogenation",
   "op": "assign features",
   "verdict": "shown",
   "source": "o15, o17",
   "tech_source": "label",
   "detail": "o15: SAED of milled C10: rings indexed Ce2Mg17 (306), Co (111), Y5Mg24 (330), CeMg12 (202); o17: SAED of dehydrogenated C10: rings indexed Co (111), Mg (101), CeH2.73 (111), CeO2 (111)",
   "claims": [
    "n9"
   ],
   "necessity": "necessary",
   "necessity_reason": "Only figure-backed support with image_support shown for n9 (o15, o17)."
  },
  {
   "id": "M7",
   "lane": 0,
   "row": "S2",
   "line": 0,
   "title": "TEM, F2",
   "tech": "TEM",
   "figs": [
    "F2"
   ],
   "panel": "10.1016/j.jma.2020.09.027#F2c",
   "panel_ids": [
    "10.1016/j.jma.2020.09.027#F2c"
   ],
   "head": "TEM: dark particles about 5-30 nm, a few up to ~40 nm, densely and evenly spread",
   "solves": "",
   "op": "assess spatial distribution, measure feature metric",
   "verdict": "shown",
   "source": "o7",
   "tech_source": "label",
   "note": "measured against the 100 nm scale bar",
   "claims": [
    "n18"
   ],
   "necessity": "redundant",
   "necessity_reason": "n18 keeps shown support from o27 after removal."
  },
  {
   "id": "M8",
   "lane": 0,
   "row": "S2",
   "line": 1,
   "title": "TEM:HRTEM, F5",
   "tech": "TEM:HRTEM",
   "figs": [
    "F5"
   ],
   "panel": "10.1016/j.jma.2020.09.027#F5d",
   "panel_ids": [
    "10.1016/j.jma.2020.09.027#F5d"
   ],
   "head": "HRTEM of dehydrogenated C10: Mg (101) 0.245 nm grain wrapped by carbon layers beside a CeH2.73 (111) 0.318 nm grain",
   "solves": "In milled C10, carbon sits on the alloy particle surfaces with Co grains dispersed in that carbon",
   "op": "assign features, inspect local feature",
   "verdict": "shown",
   "source": "o18",
   "tech_source": "label",
   "claims": [
    "n10"
   ],
   "necessity": "redundant",
   "necessity_reason": "n10 keeps shown support from o14, o16, a1 after removal."
  },
  {
   "id": "C9",
   "lane": 2,
   "row": "S2",
   "line": 2,
   "title": "PHYS:surfacearea, F6, F7",
   "tech": "PHYS:surfacearea",
   "figs": [
    "F6",
    "F7"
   ],
   "panel": "10.1016/j.jma.2020.09.027#F6a, 10.1016/j.jma.2020.09.027#F6b, 10.1016/j.jma.2020.09.027#F7a, 10.1016/j.jma.2020.09.027#F7b, 10.1016/j.jma.2020.09.027#F7c",
   "panel_ids": [
    "10.1016/j.jma.2020.09.027#F6a",
    "10.1016/j.jma.2020.09.027#F6b",
    "10.1016/j.jma.2020.09.027#F7a",
    "10.1016/j.jma.2020.09.027#F7b",
    "10.1016/j.jma.2020.09.027#F7c"
   ],
   "head": "Second (diffusion-controlled) absorption stage lasts 66 min for C0 and 11 min for C10 at 360 C. Isothermal absorption at 250-100 C: C10 curves rise to their plateau faster than C0 at every temperature.",
   "solves": "C@Co speeds hydrogen absorption: R10min of C10 exceeds C0 at 250-100 C",
   "op": "compare across conditions, replot derived series",
   "verdict": "shown",
   "source": "o20, o21, o23",
   "tech_source": "label+none",
   "note": "interval drawn by authors between dashed lines; not a listed annotation string values printed on bars (not listed annotations); legend C0/C10 on panel",
   "detail": "o20: Second (diffusion-controlled) absorption stage lasts 66 min for C0 and 11 min for C10 at 360 C; o21: Isothermal absorption at 250-100 C: C10 curves rise to their plateau faster than C0 at every temperature; o23: R10min is higher for C10 than C0 at every temperature: 95.2 vs 81.7 (250), 84 vs 58.9 (200), 64.1 vs 52 (150), 36.3 vs 25.2 % (100 C)",
   "claims": [
    "n14"
   ],
   "necessity": "necessary",
   "necessity_reason": "Only figure-backed support with image_support shown for n14 (o20, o21, o23)."
  },
  {
   "id": "C10",
   "lane": 2,
   "row": "S2",
   "line": 3,
   "title": "THERMAL:DSC, F12, F8",
   "tech": "THERMAL:DSC",
   "figs": [
    "F12",
    "F8"
   ],
   "panel": "10.1016/j.jma.2020.09.027#F8a, 10.1016/j.jma.2020.09.027#F8b, 10.1016/j.jma.2020.09.027#F12",
   "panel_ids": [
    "10.1016/j.jma.2020.09.027#F8a",
    "10.1016/j.jma.2020.09.027#F8b",
    "10.1016/j.jma.2020.09.027#F12"
   ],
   "head": "Complete desorption at 300 C takes ~150 min for C0 but ~11 min for C10; C10 finishes in <40 min even at 280 C vs ~450 min for C0. DSC endothermic MgH2 peak at 396.5 C (C0) vs 338.5 C (C10); onset 341.0 vs 267.0 C",
   "solves": "C@Co speeds hydrogen desorption: DSC peak falls from 396.5 to 338.5 C and onset from 341.0 to 267.0 C",
   "op": "compare across conditions, fit model",
   "verdict": "shown",
   "source": "o24, o25",
   "tech_source": "label+none",
   "note": "text gives 338 C; figure 338.5 C. Legend writes 'Co@C' for the C@Co additive",
   "detail": "o24: Complete desorption at 300 C takes ~150 min for C0 but ~11 min for C10; C10 finishes in <40 min even at 280 C vs ~450 min for C0; o25: DSC endothermic MgH2 peak at 396.5 C (C0) vs 338.5 C (C10); onset 341.0 vs 267.0 C",
   "claims": [
    "n15"
   ],
   "necessity": "necessary",
   "necessity_reason": "Only figure-backed support with image_support shown for n15 (o24, o25)."
  },
  {
   "id": "C11",
   "lane": 2,
   "row": "S2",
   "line": 4,
   "title": "evidence, F9",
   "tech": "",
   "figs": [
    "F9"
   ],
   "panel": "10.1016/j.jma.2020.09.027#F9a, 10.1016/j.jma.2020.09.027#F9b",
   "panel_ids": [
    "10.1016/j.jma.2020.09.027#F9a",
    "10.1016/j.jma.2020.09.027#F9b"
   ],
   "head": "JMAK plots of desorption are linear (R2 > 0.98) with eta = 1.59 (C0) and 1.32 (C10)",
   "solves": "JMAK exponent eta for dehydrogenation falls from 1.59 (C0) to 1.32 (C10)",
   "op": "compare across conditions, fit model",
   "verdict": "shown",
   "source": "o26",
   "tech_source": "none",
   "note": "F9 caption says 'hydrogenated' alloys but axes and linked text concern desorption; slopes of the four lines per panel look parallel, consistent with one eta",
   "detail": "o26: JMAK plots of desorption are linear (R2 > 0.98) with eta = 1.59 (C0) and 1.32 (C10)",
   "claims": [
    "n16"
   ],
   "necessity": "necessary",
   "necessity_reason": "Only figure-backed support with image_support shown for n16 (o26)."
  },
  {
   "id": "C12",
   "lane": 2,
   "row": "S2",
   "line": 5,
   "title": "evidence, F10",
   "tech": "",
   "figs": [
    "F10"
   ],
   "panel": "10.1016/j.jma.2020.09.027#F10",
   "panel_ids": [
    "10.1016/j.jma.2020.09.027#F10"
   ],
   "head": "Arrhenius lines: slope -15.674 (C0) and -9.852 (C10) give Ea = 130.3 and 81.9 kJ/mol",
   "solves": "C@Co lowers the dehydrogenation activation energy from 130.3 to 81.9 kJ/mol",
   "op": "compare across conditions",
   "verdict": "shown",
   "source": "o27",
   "tech_source": "none",
   "note": "checked: 15.674 x 8.314 = 130.3 and 9.852 x 8.314 = 81.9 kJ/mol",
   "detail": "o27: Arrhenius lines: slope -15.674 (C0) and -9.852 (C10) give Ea = 130.3 and 81.9 kJ/mol",
   "claims": [
    "n18"
   ],
   "necessity": "redundant",
   "necessity_reason": "n18 keeps shown support from o7 after removal."
  },
  {
   "id": "C13",
   "lane": 2,
   "row": "S2",
   "line": 6,
   "title": "THERMAL:DSC, F11, F12",
   "tech": "THERMAL:DSC",
   "figs": [
    "F11",
    "F12"
   ],
   "panel": "10.1016/j.jma.2020.09.027#F11a, 10.1016/j.jma.2020.09.027#F11b, 10.1016/j.jma.2020.09.027#F11c, 10.1016/j.jma.2020.09.027#F11d, 10.1016/j.jma.2020.09.027#F12",
   "panel_ids": [
    "10.1016/j.jma.2020.09.027#F11a",
    "10.1016/j.jma.2020.09.027#F11b",
    "10.1016/j.jma.2020.09.027#F11c",
    "10.1016/j.jma.2020.09.027#F11d",
    "10.1016/j.jma.2020.09.027#F12"
   ],
   "head": "PCT at 320-360 C: one flat plateau per temperature; C10 plateaus lie at nearly the same pressures as C0 (~0.15, 0.27, 0.45 MPa). Van't Hoff fits: desorption dH = 83.3 kJ/mol (C0) vs 81.7 kJ/mol (C10); absorption -80.0 vs -82.5 kJ/mol.",
   "solves": "C@Co leaves the thermodynamics nearly unchanged: plateau pressures and desorption enthalpy (83.3 vs 81.7 kJ/mol) barely differ",
   "op": "compare across conditions, fit model",
   "verdict": "shown",
   "source": "o28, o29, o30",
   "tech_source": "label+none",
   "note": "figure temperatures are 360/340/320 C (text says 360, 320, 320 C); a small absorption-desorption offset is visible, not zero hysteresis; C10 capacity ~4.8 vs ~5.2 wt% in panel d the subscripts are swapped: the Absorption block reads dH_des = -82.5 and the Desorption block dH_abs = 81.7; slopes x R reproduce the values",
   "detail": "o28: PCT at 320-360 C: one flat plateau per temperature; C10 plateaus lie at nearly the same pressures as C0 (~0.15, 0.27, 0.45 MPa); o29: Van't Hoff fits: desorption dH = 83.3 kJ/mol (C0) vs 81.7 kJ/mol (C10); absorption -80.0 vs -82.5 kJ/mol; o30: DSC reaction heat 616.3 J/g (C0) vs 603.1 J/g (C10)",
   "claims": [
    "n19"
   ],
   "necessity": "necessary",
   "necessity_reason": "Only figure-backed support with image_support shown for n19 (o28, o29, o30)."
  },
  {
   "id": "C14",
   "lane": 2,
   "row": "S3",
   "line": 0,
   "title": "evidence, F6",
   "tech": "",
   "figs": [
    "F6"
   ],
   "panel": "10.1016/j.jma.2020.09.027#F6a, 10.1016/j.jma.2020.09.027#F6b",
   "panel_ids": [
    "10.1016/j.jma.2020.09.027#F6a",
    "10.1016/j.jma.2020.09.027#F6b"
   ],
   "head": "At 360 C, C0's first hydrogenation reaches only ~3.2 wt% in 180 min while cycles 2-3 saturate; C10's first cycle saturates within ~5 min like cycles 2-3",
   "solves": "C10 is fully activated in the first hydrogenation cycle at 360 C, whereas C0 needs three cycles",
   "op": "compare across conditions",
   "verdict": "shown",
   "source": "o19",
   "tech_source": "none",
   "note": "C10 first cycle plateaus at ~5.2 wt% but cycles 2-3 only ~4.7 wt% (capacity drop after cycle 1, not discussed)",
   "detail": "o19: At 360 C, C0's first hydrogenation reaches only ~3.2 wt% in 180 min while cycles 2-3 saturate; C10's first cycle saturates within ~5 min like cycles 2-3",
   "claims": [
    "n20"
   ],
   "necessity": "necessary",
   "necessity_reason": "Only figure-backed support with image_support shown for n20 (o19)."
  }
 ],
 "edges": [
  [
   "S0",
   "S1",
   "produces"
  ],
  [
   "S1",
   "S2",
   "supports"
  ],
  [
   "S1",
   "S3",
   "causes"
  ],
  [
   "S2",
   "S4",
   "supports"
  ],
  [
   "S3",
   "S4",
   "supports"
  ]
 ],
 "figs": {},
 "fm_critical": false
}

File: taxonomy/specs_v07/Journal_of_Magnesium_and_Alloys__j.jma.2020.09.028.json
{
 "file": "Journal_of_Magnesium_and_Alloys__j.jma.2020.09.028.html",
 "short": "Improved mechanical properties and strengthening mechanism w",
 "journal": "Journal_of_Magnesium_and_Alloys",
 "year": null,
 "title": "Improved mechanical properties and strengthening mechanism with the altered precipitate orientation in magnesium alloys",
 "doi": "Journal_of_Magnesium_and_Alloys/j.jma.2020.09.028",
 "lanes": [
  {
   "key": "micro",
   "label": "Microscopy: MICRO, TEM",
   "sub": "foundation model in hand"
  },
  {
   "key": "diff",
   "label": "Diffraction: XRD",
   "sub": "foundation model candidate"
  },
  {
   "key": "classic",
   "label": "Classical tools",
   "sub": "collapsed to one node per state"
  }
 ],
 "states": [
  {
   "id": "S0",
   "stage": "HYP",
   "title": "Hypothesis and design",
   "head": "Mg-Al alloys whose Mg17Al12 plates lie on the basal plane show low yield strength. Turning Mg17Al12 plates from basal to prismatic orientation should raise the alloy's yield strength.",
   "detail": "Absorbed: h0 (HYP/need), h1 (HYP/hypothesis), d1 (DES/base_system), d2 (DES/route), p1 (PRC/treatment), p2 (PRC/treatment), p3 (PRC/treatment)",
   "figs": [],
   "source": "h0, h1, d1, d2, p1, p2, p3"
  },
  {
   "id": "S1",
   "stage": "STR",
   "title": "Structure state",
   "head": "13% TD compression twins nearly all grains, rotating the c-axis from ND to TD. Mg17Al12 plates in AC have their broad face about parallel to a {10-10} prismatic plane of the twinned matrix.",
   "detail": "Absorbed: s2 (STR/microstructure/orientation), s3 (STR/microstructure/orientation), s6 (STR/microstructure/feature_size). Premises: {10-12} extension twinning reorients the Mg lattice by 86.3 deg, turning c//ND grains to c//TD under TD compression; Mg17Al12 in aged Mg-Al alloys forms basal plates lying on (0001)",
   "figs": [],
   "source": "s2, s3, s6"
  },
  {
   "id": "S2",
   "stage": "PRP",
   "title": "Property state and mechanisms",
   "head": "Prismatic plates cross the basal slip plane and block basal dislocation glide more strongly than basal plates lying in it. Computed CRSS for basal slip rises from 45.87 MPa with basal plates to 64.67 MPa with prismatic plates.",
   "detail": "Absorbed: m1 (MEC/pathway), pr1 (PRP/value), pr2 (PRP/value), pr4 (PRP/value), m3 (MEC/pathway), pr5 (PRP/value). Premises: Orowan-type shear-stress increment for plate precipitates (D, T, f; G 16.5 GPa, nu 0.35) with tau = tau0 + dtau, tau0 5 MPa basal and 85 MPa prismatic; A prismatic/basal CRSS ratio between 1.1 and 2.5 means high prismatic slip activity at room temperature",
   "figs": [],
   "source": "m1, pr1, pr2, pr4, m3, pr5"
  },
  {
   "id": "S4",
   "stage": "DSC",
   "title": "Conclusion",
   "head": "Twinning-induced basal-to-prismatic change of Mg17Al12 plates raises AZ31 yield strength via higher basal CRSS without ductility loss, as the CRSS ratio falls",
   "detail": "Absorbed: c1 (DSC/conclusion)",
   "figs": [],
   "source": "c1"
  }
 ],
 "nodes": [
  {
   "id": "M1",
   "lane": 0,
   "row": "S1",
   "line": 0,
   "title": "MICRO, F2",
   "tech": "MICRO",
   "figs": [
    "F2"
   ],
   "panel": "10.1016/j.jma.2020.09.028#F2b, 10.1016/j.jma.2020.09.028#F2c",
   "panel_ids": [
    "10.1016/j.jma.2020.09.028#F2b",
    "10.1016/j.jma.2020.09.028#F2c"
   ],
   "head": "Solutionized sheet shows no bright particles; aged sheet shows fine bright particles labelled Mg17Al12 at boundaries and in grains",
   "solves": "",
   "op": "compare across conditions",
   "verdict": "shown",
   "source": "o1",
   "tech_source": "modality",
   "note": "F2a (as-rolled) has coarse clustered bright particles; grain size looks unchanged across a-c",
   "claims": [
    "s3"
   ],
   "necessity": "redundant",
   "necessity_reason": "s3 keeps shown support from o8 after removal."
  },
  {
   "id": "M2",
   "lane": 0,
   "row": "S1",
   "line": 1,
   "title": "TEM:SAED, F5",
   "tech": "TEM:SAED",
   "figs": [
    "F5"
   ],
   "panel": "10.1016/j.jma.2020.09.028#F5b, 10.1016/j.jma.2020.09.028#F5c",
   "panel_ids": [
    "10.1016/j.jma.2020.09.028#F5b",
    "10.1016/j.jma.2020.09.028#F5c"
   ],
   "head": "Viewed along [10-10] precipitates appear as equiaxed/elliptical dots; along [0001] as parallel laths about 20 nm thick",
   "solves": "Mg17Al12 plates in AC have their broad face about parallel to a {10-10} prismatic plane of the twinned matrix",
   "op": "register colocated views",
   "verdict": "shown",
   "source": "o8",
   "tech_source": "label",
   "note": "SAED insets index 0002/1-210 (b) and 01-10/10-10/1-100 (c), fixing the zone axes; indices not in the packet annotation list",
   "claims": [
    "s3"
   ],
   "necessity": "redundant",
   "necessity_reason": "s3 keeps shown support from o1 after removal."
  },
  {
   "id": "C3",
   "lane": 2,
   "row": "S1",
   "line": 2,
   "title": "EBSD:IPF, F3, F4",
   "tech": "EBSD:IPF",
   "figs": [
    "F3",
    "F4"
   ],
   "panel": "10.1016/j.jma.2020.09.028#F3b, 10.1016/j.jma.2020.09.028#F3c, 10.1016/j.jma.2020.09.028#F4a, 10.1016/j.jma.2020.09.028#F4d",
   "panel_ids": [
    "10.1016/j.jma.2020.09.028#F3b",
    "10.1016/j.jma.2020.09.028#F3c",
    "10.1016/j.jma.2020.09.028#F4a",
    "10.1016/j.jma.2020.09.028#F4d"
   ],
   "head": "(0002) macro-pole maxima move to the TD periphery; a residual central basal-pole component remains at 8% but not at 13%. EBSD (0002) pole maximum sits at the centre for sample A and at the periphery for sample AC",
   "solves": "13% TD compression twins nearly all grains, rotating the c-axis from ND to TD",
   "op": "compare across conditions",
   "verdict": "shown",
   "source": "o4, o5",
   "tech_source": "label+none",
   "note": "'Basal poles' arrow marks the residual centre component in b (OCR 'Dole'); maxima 5.9 (8%) and 8.5 mrd (13%) MAX 14.31 (A) vs 11.32 (AC); IPF maps go from red [0002] to blue/green prismatic colours",
   "detail": "o4: (0002) macro-pole maxima move to the TD periphery; a residual central basal-pole component remains at 8% but not at 13%; o5: EBSD (0002) pole maximum sits at the centre for sample A and at the periphery for sample AC",
   "claims": [
    "s2"
   ],
   "necessity": "necessary",
   "necessity_reason": "Only figure-backed support with image_support shown for s2 (o4, o5)."
  },
  {
   "id": "M4",
   "lane": 0,
   "row": "S2",
   "line": 0,
   "title": "MICRO, F3, F7",
   "tech": "MICRO",
   "figs": [
    "F3",
    "F7"
   ],
   "panel": "10.1016/j.jma.2020.09.028#F3b, 10.1016/j.jma.2020.09.028#F3c, 10.1016/j.jma.2020.09.028#F3d, 10.1016/j.jma.2020.09.028#F7a, 10.1016/j.jma.2020.09.028#F7d, 10.1016/j.jma.2020.09.028#F7b, 10.1016/j.jma.2020.09.028#F7c, 10.1016/j.jma.2020.09.028#F7e, 10.1016/j.jma.2020.09.028#F7f",
   "panel_ids": [
    "10.1016/j.jma.2020.09.028#F3b",
    "10.1016/j.jma.2020.09.028#F3c",
    "10.1016/j.jma.2020.09.028#F3d",
    "10.1016/j.jma.2020.09.028#F7a",
    "10.1016/j.jma.2020.09.028#F7d",
    "10.1016/j.jma.2020.09.028#F7b",
    "10.1016/j.jma.2020.09.028#F7c",
    "10.1016/j.jma.2020.09.028#F7e",
    "10.1016/j.jma.2020.09.028#F7f"
   ],
   "head": "Dense lenticular twins at 8% strain, fewer twins at 13%, and twin-free equiaxed grains after annealing. At 20% strain the ACA-45 deg surface shows parallel slip traces (white arrows) that the A-45 deg surface lacks.",
   "solves": "Annealing removes most twin boundaries in ACA, restoring a grain size (22.44 um) close to sample A (21.70 um)",
   "op": "compare across conditions",
   "verdict": "partial",
   "source": "o2, o12, o13",
   "tech_source": "modality",
   "note": "red 'Twins' labels drawn in b and c are not in the packet annotation list microcracks at grain boundaries in both (annotated 'Mierocracks'); slip-trace system not identified 'more microvoids' judged from one magnified field per sample",
   "claims": [
    "s6",
    "m3"
   ],
   "necessity": "redundant",
   "necessity_reason": "s6, m3 keeps shown support from o3 after removal."
  },
  {
   "id": "M5",
   "lane": 0,
   "row": "S2",
   "line": 1,
   "title": "MICRO, F3, F5",
   "tech": "MICRO",
   "figs": [
    "F3",
    "F5"
   ],
   "panel": "10.1016/j.jma.2020.09.028#F3a, 10.1016/j.jma.2020.09.028#F3b, 10.1016/j.jma.2020.09.028#F3c, 10.1016/j.jma.2020.09.028#F3d, 10.1016/j.jma.2020.09.028#F5b, 10.1016/j.jma.2020.09.028#F5c",
   "panel_ids": [
    "10.1016/j.jma.2020.09.028#F3a",
    "10.1016/j.jma.2020.09.028#F3b",
    "10.1016/j.jma.2020.09.028#F3c",
    "10.1016/j.jma.2020.09.028#F3d",
    "10.1016/j.jma.2020.09.028#F5b",
    "10.1016/j.jma.2020.09.028#F5c"
   ],
   "head": "Mean grain size 21.70+-2.20 um (A), 9.44+-3.16 (8%), 11.85+-2.58 (13%), 22.44+-3.16 um (ACA). Magnified plates measure about 50-150 nm long by 20 nm thick edge-on and 60x40 nm face-on, larger than D = 32.5 nm used for dtau",
   "solves": "Annealing removes most twin boundaries in ACA, restoring a grain size (22.44 um) close to sample A (21.70 um)",
   "op": "measure feature metric",
   "verdict": "shown",
   "source": "o3, a2",
   "tech_source": "modality",
   "note": "values are written on each panel; only the F3d string is listed as an annotation (F3a as axis label, F3b not OCRed); 8% and ACA share the same +-3.16 measured with the 50 nm bars (~0.54 nm/px); overview fields also hold many ~25-45 nm dots, so the mean may still be near 32.5 nm",
   "claims": [
    "s6",
    "pr1"
   ],
   "necessity": "redundant",
   "necessity_reason": "s6, pr1 keeps shown support from o2, o15 after removal."
  },
  {
   "id": "C6",
   "lane": 2,
   "row": "S2",
   "line": 2,
   "title": "XRD:poleFigure, F4",
   "tech": "XRD:poleFigure",
   "figs": [
    "F4"
   ],
   "panel": "10.1016/j.jma.2020.09.028#F4b, 10.1016/j.jma.2020.09.028#F4e, 10.1016/j.jma.2020.09.028#F4c, 10.1016/j.jma.2020.09.028#F4f",
   "panel_ids": [
    "10.1016/j.jma.2020.09.028#F4b",
    "10.1016/j.jma.2020.09.028#F4e",
    "10.1016/j.jma.2020.09.028#F4c",
    "10.1016/j.jma.2020.09.028#F4f"
   ],
   "head": "A-45 deg and AC-45 deg (0002) pole figures each show one maximum displaced about half a radius from the centre. Basal Schmid-factor histograms peak at 0.45-0.5; mean SF 0.43 for A-45 deg vs 0.40 for AC-45 deg.",
   "solves": "",
   "op": "convert to quantity, cross check consistency, match to reference, measure feature metric",
   "verdict": "partial",
   "source": "o6, o7, a1",
   "tech_source": "label+none",
   "note": "offset direction differs (downward in b, lower-right in e) and e is closer to the centre; MAX 18.19 vs 15.79 AC-45 deg histogram has a longer low-SF tail (0.1-0.3) Schmid law 0.43/0.40 = 1.075; the paper calls the orientations similar",
   "detail": "o6: A-45 deg and AC-45 deg (0002) pole figures each show one maximum displaced about half a radius from the centre; o7: Basal Schmid-factor histograms peak at 0.45-0.5; mean SF 0.43 for A-45 deg vs 0.40 for AC-45 deg; a1: Mean basal SF 0.40 (AC-45 deg) vs 0.43 (A-45 deg) alone predicts about 7% higher yield strength for the twinned specimens",
   "claims": [
    "pr2"
   ],
   "necessity": "redundant",
   "necessity_reason": "pr2 keeps shown support from o10 after removal."
  },
  {
   "id": "C7",
   "lane": 2,
   "row": "S2",
   "line": 3,
   "title": "evidence, F6",
   "tech": "",
   "figs": [
    "F6"
   ],
   "panel": "10.1016/j.jma.2020.09.028#F6",
   "panel_ids": [
    "10.1016/j.jma.2020.09.028#F6"
   ],
   "head": "Yield knees: A-45 deg about 65 MPa, ACA-45 deg about 87 MPa; AC-45 deg about 70 MPa at 1.3% strain, then rising steeply to about 115 MPa by 2.5%",
   "solves": "Compressive yield strength of ACA-45 deg exceeds A-45 deg by about 20 MPa",
   "op": "read characteristic point",
   "verdict": "shown",
   "source": "o10",
   "tech_source": "none",
   "note": "AC-45 deg has no sharp knee, so its ~40 MPa CYS gain depends on the offset definition",
   "detail": "o10: Yield knees: A-45 deg about 65 MPa, ACA-45 deg about 87 MPa; AC-45 deg about 70 MPa at 1.3% strain, then rising steeply to about 115 MPa by 2.5%",
   "claims": [
    "pr2"
   ],
   "necessity": "redundant",
   "necessity_reason": "pr2 keeps shown support from o7, a1 after removal."
  },
  {
   "id": "C8",
   "lane": 2,
   "row": "S2",
   "line": 4,
   "title": "evidence, F6",
   "tech": "",
   "figs": [
    "F6"
   ],
   "panel": "10.1016/j.jma.2020.09.028#F6",
   "panel_ids": [
    "10.1016/j.jma.2020.09.028#F6"
   ],
   "head": "Fracture strain about 0.25 for A-45 deg and ACA-45 deg, about 0.28 for AC-45 deg",
   "solves": "ACA-45 deg keeps the fracture strain of A-45 deg (about 0.25) while being stronger",
   "op": "compare across conditions",
   "verdict": "shown",
   "source": "o11",
   "tech_source": "none",
   "note": "0.28/0.25 is ~12% relative; text says AC ductility 'prolonged by ~22%' (plausible only if A is taken as ~23%); peak stresses about 323 (A-45 deg), 370 and 393 MPa read from the same curves (moved from label by judge: no claim uses them)",
   "detail": "o11: Fracture strain about 0.25 for A-45 deg and ACA-45 deg, about 0.28 for AC-45 deg",
   "claims": [
    "pr5"
   ],
   "necessity": "necessary",
   "necessity_reason": "Only figure-backed support with image_support shown for pr5 (o11)."
  },
  {
   "id": "C9",
   "lane": 2,
   "row": "S2",
   "line": 5,
   "title": "evidence, F11",
   "tech": "",
   "figs": [
    "F11"
   ],
   "panel": "10.1016/j.jma.2020.09.028#F11",
   "panel_ids": [
    "10.1016/j.jma.2020.09.028#F11"
   ],
   "head": "Computed basal-slip CRSS 45.87 MPa with basal plates vs 64.67 MPa with prismatic plates",
   "solves": "Computed CRSS for basal slip rises from 45.87 MPa with basal plates to 64.67 MPa with prismatic plates",
   "op": "compare across conditions, convert to quantity",
   "verdict": "shown",
   "source": "o15",
   "tech_source": "none",
   "note": "values printed on bars; prismatic-slip CRSS 127.68 vs 126.91 MPa; no OCR annotation list for F11",
   "detail": "o15: Computed basal-slip CRSS 45.87 MPa with basal plates vs 64.67 MPa with prismatic plates",
   "claims": [
    "pr1"
   ],
   "necessity": "redundant",
   "necessity_reason": "pr1 keeps shown support from a2 after removal."
  },
  {
   "id": "C10",
   "lane": 2,
   "row": "S2",
   "line": 6,
   "title": "evidence, F11",
   "tech": "",
   "figs": [
    "F11"
   ],
   "panel": "10.1016/j.jma.2020.09.028#F11",
   "panel_ids": [
    "10.1016/j.jma.2020.09.028#F11"
   ],
   "head": "Computed prismatic/basal CRSS ratio 2.78 with basal plates vs 1.96 with prismatic plates",
   "solves": "Computed prismatic-to-basal CRSS ratio falls from 2.78 with basal plates to 1.96 with prismatic plates",
   "op": "read characteristic point",
   "verdict": "shown",
   "source": "o16",
   "tech_source": "none",
   "note": "ratios check: 127.68/45.87=2.78, 126.91/64.67=1.96",
   "detail": "o16: Computed prismatic/basal CRSS ratio 2.78 with basal plates vs 1.96 with prismatic plates",
   "claims": [
    "pr4"
   ],
   "necessity": "necessary",
   "necessity_reason": "Only figure-backed support with image_support shown for pr4 (o16)."
  },
  {
   "id": "C11",
   "lane": 2,
   "row": "S2",
   "line": 7,
   "title": "evidence, F11, F4, F6",
   "tech": "",
   "figs": [
    "F11",
    "F4",
    "F6"
   ],
   "panel": "10.1016/j.jma.2020.09.028#F11, 10.1016/j.jma.2020.09.028#F4c, 10.1016/j.jma.2020.09.028#F4f, 10.1016/j.jma.2020.09.028#F6",
   "panel_ids": [
    "10.1016/j.jma.2020.09.028#F11",
    "10.1016/j.jma.2020.09.028#F4c",
    "10.1016/j.jma.2020.09.028#F4f",
    "10.1016/j.jma.2020.09.028#F6"
   ],
   "head": "Basal CRSS divided by mean SF gives about 107 MPa (basal plates) vs 162 MPa (prismatic plates): a 55 MPa gap vs the measured 20 MPa",
   "solves": "Prismatic plates cross the basal slip plane and block basal dislocation glide more strongly than basal plates lying in it",
   "op": "overlay model on data",
   "verdict": "shown",
   "source": "a3",
   "tech_source": "none",
   "note": "45.87/0.43 and 64.67/0.40; the paper compares the ~20 MPa resolved-shear dtau gap directly with the ~20 MPa normal-stress CYS gap; both converted values also exceed the measured knees (~65, ~87 MPa)",
   "detail": "a3: Basal CRSS divided by mean SF gives about 107 MPa (basal plates) vs 162 MPa (prismatic plates): a 55 MPa gap vs the measured 20 MPa",
   "claims": [
    "m1"
   ],
   "necessity": "necessary",
   "necessity_reason": "Only figure-backed support with image_support shown for m1 (a3)."
  },
  {
   "id": "C12",
   "lane": 2,
   "row": "S4",
   "line": 0,
   "title": "evidence, F10",
   "tech": "",
   "figs": [
    "F10"
   ],
   "panel": "10.1016/j.jma.2020.09.028#F10g, 10.1016/j.jma.2020.09.028#F10h, 10.1016/j.jma.2020.09.028#F10i",
   "panel_ids": [
    "10.1016/j.jma.2020.09.028#F10g",
    "10.1016/j.jma.2020.09.028#F10h",
    "10.1016/j.jma.2020.09.028#F10i"
   ],
   "head": "YS(prism)/YS(basal) surfaces stay between about 1.09 and 1.42 over all plotted D, d and SF",
   "solves": "",
   "op": "read characteristic point",
   "verdict": "shown",
   "source": "o17",
   "tech_source": "none",
   "note": "panels a-f: modelled YS rises steeply as SF -> 0 and with smaller D and d; caption says '(d)-(e)' for (d)-(f)",
   "detail": "o17: YS(prism)/YS(basal) surfaces stay between about 1.09 and 1.42 over all plotted D, d and SF",
   "claims": [
    "c1"
   ],
   "necessity": "necessary",
   "necessity_reason": "Only figure-backed support with image_support shown for c1 (o17)."
  }
 ],
 "edges": [
  [
   "S0",
   "S1",
   "produces"
  ],
  [
   "S1",
   "S2",
   "supports"
  ],
  [
   "S2",
   "S4",
   "supports"
  ]
 ],
 "figs": {},
 "fm_critical": false
}
