Repository: colpark/causalmat

# causalmat

This repo asks whether the MatMech multimodal causal-mechanism dataset can carry a benchmark of **foundation-model (FM) advantage**. That means tasks where an agent holding domain FM tools makes measurably better decisions than:
- the same agent holding only classical tools, and
- a fixed mechanical pipeline with no agent at all.

The reasoning must be grounded on measurements. The analysis follows the `fm-advantage-benchmark` skill (rev 2) and uses BioReason-on-KEGG as the reference construction.

- **Dataset:** MatMech, Liu et al., *Scientific Data* 13:269 (2026), https://doi.org/10.1038/s41597-026-06598-5
  - Data: https://doi.org/10.6084/m9.figshare.29815979 (v5, CC BY 4.0)

File: taxonomy/specs_v07/Journal_of_Magnesium_and_Alloys__j.jma.2020.11.023.json
{
 "file": "Journal_of_Magnesium_and_Alloys__j.jma.2020.11.023.html",
 "short": "High thermoelectric performance at room temperature of n-typ",
 "journal": "Journal_of_Magnesium_and_Alloys",
 "year": null,
 "title": "High thermoelectric performance at room temperature of n-type Mg3Bi2-based materials by Se doping",
 "doi": "Journal_of_Magnesium_and_Alloys/j.jma.2020.11.023",
 "lanes": [
  {
   "key": "micro",
   "label": "Microscopy: MICRO",
   "sub": "foundation model in hand"
  },
  {
   "key": "diff",
   "label": "Diffraction: XRD",
   "sub": "foundation model candidate"
  },
  {
   "key": "classic",
   "label": "Classical tools",
   "sub": "collapsed to one node per state"
  }
 ],
 "states": [
  {
   "id": "S0",
   "stage": "HYP",
   "title": "Hypothesis and design",
   "head": "n-type Mg3Sb2-based thermoelectrics need high near-room-temperature ZT to rival n-Bi2Te3. Se doping on the Sb site should supply electrons and raise the electrical performance of Mg3.2Bi1.4Sb0.6.",
   "detail": "Absorbed: n1 (HYP/need), n2 (HYP/hypothesis), n3 (DES/base_system), n4 (DES/modification), n5 (DES/variable_sweep), n6 (PRC/synthesis). Premises: Excess Mg is required for stable n-type Mg3Sb2-based conduction [37]",
   "figs": [],
   "source": "n1, n2, n3, n4, n5, n6"
  },
  {
   "id": "S1",
   "stage": "STR",
   "title": "Structure state",
   "head": "All x are single-phase Mg3Sb2-type (P-3m1) with no impurity reflections detected by XRD. Se substitutes on Sb sites as an electron donor",
   "detail": "Absorbed: n7 (STR/phase/identity), n8 (STR/defect/point). Premises: Mg3Sb2 layered structure, space group P-3m1, Mg on two sites Mg(1), Mg(2)",
   "figs": [],
   "source": "n7, n8"
  },
  {
   "id": "S2",
   "stage": "PRP",
   "title": "Property state and mechanisms",
   "head": "Se donor electrons lift E_F to a multi-valley conduction-band minimum (M, K, L), raising n without losing valley degeneracy. Hall carrier concentration rises from ~0.5e19 (x=0) to ~1.7-3.3e19 cm-3 at 300 K, increasing with x.",
   "detail": "Absorbed: n9 (MEC/pathway), n10 (PRP/descriptor), n11 (PRP/descriptor), n12 (PRP/value), n13 (PRP/value), n14 (PRP/value), n15 (MEC/pathway). Premises: Alloying Mg3Bi2 with Mg3Sb2 lowers kappa_L by alloy scattering [22]",
   "figs": [],
   "source": "n9, n10, n11, n12, n13, n14, n15"
  },
  {
   "id": "S3",
   "stage": "PRF",
   "title": "Performance state",
   "head": "Room-temperature ZT reaches ~0.82-0.84 for x=0.005, the highest in the series at 300 K. Calculated leg conversion efficiency reaches ~12% for x=0.01 at Th=623 K, Tc=300 K",
   "detail": "Absorbed: n16 (PRF/figure_of_merit), n17 (PRF/service_capability)",
   "figs": [],
   "source": "n16, n17"
  },
  {
   "id": "S4",
   "stage": "DSC",
   "title": "Conclusion",
   "head": "Se is an effective n-type dopant for Mg3.2Bi1.4Sb0.6, giving RT ZT ~0.82, peak ZT ~1.24 and ~12% efficiency",
   "detail": "Absorbed: n18 (DSC/conclusion)",
   "figs": [],
   "source": "n18"
  }
 ],
 "nodes": [
  {
   "id": "M1",
   "lane": 1,
   "row": "S1",
   "line": 0,
   "title": "XRD, F1",
   "tech": "XRD",
   "figs": [
    "F1"
   ],
   "panel": "10.1016/j.jma.2020.11.023#F1b",
   "panel_ids": [
    "10.1016/j.jma.2020.11.023#F1b"
   ],
   "head": "XRD patterns of all x match the Mg3Sb2 reference reflections with no extra peaks",
   "solves": "All x are single-phase Mg3Sb2-type (P-3m1) with no impurity reflections detected by XRD",
   "op": "match to reference",
   "verdict": "shown",
   "source": "o1",
   "tech_source": "label",
   "note": "reference tick marks with hkl at bottom; x=0.04 and 0.02 show relative intensity changes near 24-25 deg",
   "claims": [
    "n7"
   ],
   "necessity": "necessary",
   "necessity_reason": "Only figure-backed support with image_support shown for n7 (o1)."
  },
  {
   "id": "C2",
   "lane": 2,
   "row": "S1",
   "line": 1,
   "title": "evidence, F3",
   "tech": "",
   "figs": [
    "F3"
   ],
   "panel": "10.1016/j.jma.2020.11.023#F3c, 10.1016/j.jma.2020.11.023#F3d, 10.1016/j.jma.2020.11.023#F3e, 10.1016/j.jma.2020.11.023#F3f",
   "panel_ids": [
    "10.1016/j.jma.2020.11.023#F3c",
    "10.1016/j.jma.2020.11.023#F3d",
    "10.1016/j.jma.2020.11.023#F3e",
    "10.1016/j.jma.2020.11.023#F3f"
   ],
   "head": "Mg, Bi, Sb and Se maps show even signal across the field with no element-rich clusters",
   "solves": "",
   "op": "assess spatial distribution",
   "verdict": "partial",
   "source": "o3",
   "tech_source": "none",
   "note": "Mg and Bi maps share a dark zone at upper right (topographic shadowing); Se map is sparse dots near background, so Se uniformity is weakly resolved",
   "detail": "o3: Mg, Bi, Sb and Se maps show even signal across the field with no element-rich clusters",
   "claims": [
    "n7"
   ],
   "necessity": "redundant",
   "necessity_reason": "No member reaches image_support shown, and n7 keeps shown support from o1."
  },
  {
   "id": "M3",
   "lane": 0,
   "row": "S2",
   "line": 0,
   "title": "MICRO, F3",
   "tech": "MICRO",
   "figs": [
    "F3"
   ],
   "panel": "10.1016/j.jma.2020.11.023#F3a, 10.1016/j.jma.2020.11.023#F3b",
   "panel_ids": [
    "10.1016/j.jma.2020.11.023#F3a",
    "10.1016/j.jma.2020.11.023#F3b"
   ],
   "head": "Fracture surface shows large stepped, layered cleavage facets spanning over 10 um; no pores seen",
   "solves": "",
   "op": "inspect local feature",
   "verdict": "partial",
   "source": "o2",
   "tech_source": "modality",
   "note": "facet size is a proxy for grain size; grains themselves not delineated",
   "claims": [
    "n12"
   ],
   "necessity": "redundant",
   "necessity_reason": "No member reaches image_support shown, and n12 keeps shown support from o10."
  },
  {
   "id": "C4",
   "lane": 2,
   "row": "S2",
   "line": 1,
   "title": "evidence, F2",
   "tech": "",
   "figs": [
    "F2"
   ],
   "panel": "10.1016/j.jma.2020.11.023#F2c, 10.1016/j.jma.2020.11.023#F2d",
   "panel_ids": [
    "10.1016/j.jma.2020.11.023#F2c",
    "10.1016/j.jma.2020.11.023#F2d"
   ],
   "head": "With Se (panel d vs c), conduction-band minima at M, K and L drop from ~0.15 eV above E_F to E_F; Gamma CB stays ~0.35-0.4 eV up. In the Se-containing cell, conduction-band valleys at M, K and L lie at E_F (within ~0.05 eV); the Gamma CB minimum sits ~0.35-0.4 eV higher",
   "solves": "Se donor electrons lift E_F to a multi-valley conduction-band minimum (M, K, L), raising n without losing valley degeneracy",
   "op": "assign features, compare across conditions",
   "verdict": "shown",
   "source": "o4, o5",
   "tech_source": "none",
   "note": "pixel-scaled reads: c M~0.15, K~0.15, L~0.17 eV; d M~0, K~0, L~0.05 eV. The state at E_F beside Gamma in c is the valence-band top (at ~-0.1 eV in d), not a CB valley valley energies read from the axis; k-point names are in-image labels. Linked text lists Gamma among the CBM valleys; F2d does not show a Gamma valley near E_F (text/figure conflict)",
   "detail": "o4: With Se (panel d vs c), conduction-band minima at M, K and L drop from ~0.15 eV above E_F to E_F; Gamma CB stays ~0.35-0.4 eV up; o5: In the Se-containing cell, conduction-band valleys at M, K and L lie at E_F (within ~0.05 eV); the Gamma CB minimum sits ~0.35-0.4 eV higher",
   "claims": [
    "n9"
   ],
   "necessity": "necessary",
   "necessity_reason": "Only figure-backed support with image_support shown for n9 (o4, o5)."
  },
  {
   "id": "C5",
   "lane": 2,
   "row": "S2",
   "line": 2,
   "title": "evidence, F4",
   "tech": "",
   "figs": [
    "F4"
   ],
   "panel": "10.1016/j.jma.2020.11.023#F4a",
   "panel_ids": [
    "10.1016/j.jma.2020.11.023#F4a"
   ],
   "head": "n_H rises from ~0.5e19 (x=0) to 1.7, 2.5, 2.9, 3.3e19 cm-3 at 300 K for x=0.005-0.04",
   "solves": "Hall carrier concentration rises from ~0.5e19 (x=0) to ~1.7-3.3e19 cm-3 at 300 K, increasing with x",
   "op": "compare across conditions",
   "verdict": "shown",
   "source": "o6",
   "tech_source": "none",
   "note": "n_H of doped samples rises above ~500 K (text: bipolar)",
   "detail": "o6: n_H rises from ~0.5e19 (x=0) to 1.7, 2.5, 2.9, 3.3e19 cm-3 at 300 K for x=0.005-0.04",
   "claims": [
    "n10"
   ],
   "necessity": "necessary",
   "necessity_reason": "Only figure-backed support with image_support shown for n10 (o6)."
  },
  {
   "id": "C6",
   "lane": 2,
   "row": "S2",
   "line": 3,
   "title": "evidence, F4, F5",
   "tech": "",
   "figs": [
    "F4",
    "F5"
   ],
   "panel": "10.1016/j.jma.2020.11.023#F4b, 10.1016/j.jma.2020.11.023#F4d, 10.1016/j.jma.2020.11.023#F5b, 10.1016/j.jma.2020.11.023#F5d, 10.1016/j.jma.2020.11.023#F5e",
   "panel_ids": [
    "10.1016/j.jma.2020.11.023#F4b",
    "10.1016/j.jma.2020.11.023#F4d",
    "10.1016/j.jma.2020.11.023#F5b",
    "10.1016/j.jma.2020.11.023#F5d",
    "10.1016/j.jma.2020.11.023#F5e"
   ],
   "head": "Se-doped mu_H falls with T along guide lines T^-0.5 to T^-1 then ~T^-1.5 above ~525 K; x=0 rises with T. 300 K S-n_H points lie on the SPB curve for m*=1.2 me; 400 and 500 K points fall below their curves.",
   "solves": "",
   "op": "compare across conditions, convert to quantity, overlay model on data, replot derived series",
   "verdict": "partial",
   "source": "o7, o9, o11, o13, o14",
   "tech_source": "none",
   "note": "y-axis unit printed as 10^19 cm^-3, a labelling error (F4c gives cm2 V-1 s-1) 400/500 K deviation toward lower |S| is not discussed in the linked text x=0.005 |S| peaks near 450 K then falls",
   "detail": "o7: Se-doped mu_H falls with T along guide lines T^-0.5 to T^-1 then ~T^-1.5 above ~525 K; x=0 rises with T; o9: 300 K S-n_H points lie on the SPB curve for m*=1.2 me; 400 and 500 K points fall below their curves; o11: S at 300 K: ~-350 (x=0), -241 (0.005), -189 (0.01), ~-183 (0.02), ~-173 uV/K (0.04); o13: kappa at 300 K ~0.95-1.24 W/mK for doped samples, minimum near 400-475 K; x=0 highest above 350 K; o14: kappa_e ~0.27-0.42 W/mK for doped samples vs ~0.07 for x=0 at 300 K",
   "claims": [
    "n11",
    "n9",
    "n13",
    "n14"
   ],
   "necessity": "redundant",
   "necessity_reason": "n11, n9, n13, n14 keeps shown support from o8, o4, o5, o12 after removal."
  },
  {
   "id": "C7",
   "lane": 2,
   "row": "S2",
   "line": 4,
   "title": "evidence, F4",
   "tech": "",
   "figs": [
    "F4"
   ],
   "panel": "10.1016/j.jma.2020.11.023#F4c",
   "panel_ids": [
    "10.1016/j.jma.2020.11.023#F4c"
   ],
   "head": "At 300 K, x=0.005-0.02 mu_H (~145-170) exceeds every literature point (max ~139); x=0.04 (~125) still tops refs at similar n_H",
   "solves": "Se-doped samples keep high 300 K Hall mobility ~125-170 cm2/Vs, highest at x=0.01",
   "op": "compare with reference value",
   "verdict": "shown",
   "source": "o8",
   "tech_source": "none",
   "detail": "o8: At 300 K, x=0.005-0.02 mu_H (~145-170) exceeds every literature point (max ~139); x=0.04 (~125) still tops refs at similar n_H",
   "claims": [
    "n11"
   ],
   "necessity": "redundant",
   "necessity_reason": "n11 keeps shown support from o7 after removal."
  },
  {
   "id": "C8",
   "lane": 2,
   "row": "S2",
   "line": 5,
   "title": "evidence, F5",
   "tech": "",
   "figs": [
    "F5"
   ],
   "panel": "10.1016/j.jma.2020.11.023#F5a",
   "panel_ids": [
    "10.1016/j.jma.2020.11.023#F5a"
   ],
   "head": "rho drops from ~650 (x=0) to ~12-23 micro-ohm m at 300 K; doped rho rises with T, x=0 falls",
   "solves": "Resistivity falls from ~650 (x=0) to ~12-23 micro-ohm m at 300 K with Se, lowest near x=0.01",
   "op": "compare across conditions, convert to quantity, replot derived series",
   "verdict": "shown",
   "source": "o10",
   "tech_source": "none",
   "note": "linked text says resistivity 'increases first and reaches the maximum' at x=0.01; the figure shows the minimum near x=0.01. Text 'both rho and S increase with T' does not hold for x=0 (rho falls).",
   "detail": "o10: rho drops from ~650 (x=0) to ~12-23 micro-ohm m at 300 K; doped rho rises with T, x=0 falls",
   "claims": [
    "n12"
   ],
   "necessity": "necessary",
   "necessity_reason": "Only figure-backed support with image_support shown for n12 (o10)."
  },
  {
   "id": "C9",
   "lane": 2,
   "row": "S2",
   "line": 6,
   "title": "evidence, F5",
   "tech": "",
   "figs": [
    "F5"
   ],
   "panel": "10.1016/j.jma.2020.11.023#F5c",
   "panel_ids": [
    "10.1016/j.jma.2020.11.023#F5c"
   ],
   "head": "PF: x=0.01 highest, ~29 at 300 K and ~22 at 623 K; x=0.005 lowest of doped; x=0 at most ~5",
   "solves": "Power factor reaches ~29 uW cm-1 K-2 at 300 K for x=0.01 (x=0 below 2), ~22 at 623 K",
   "op": "compare across conditions, replot derived series",
   "verdict": "shown",
   "source": "o12",
   "tech_source": "none",
   "note": "text also claims PF above literature Se-doped samples [39,40]; no literature data in F5c",
   "detail": "o12: PF: x=0.01 highest, ~29 at 300 K and ~22 at 623 K; x=0.005 lowest of doped; x=0 at most ~5",
   "claims": [
    "n13"
   ],
   "necessity": "redundant",
   "necessity_reason": "n13 keeps shown support from o11 after removal."
  },
  {
   "id": "C10",
   "lane": 2,
   "row": "S2",
   "line": 7,
   "title": "evidence, F5",
   "tech": "",
   "figs": [
    "F5"
   ],
   "panel": "10.1016/j.jma.2020.11.023#F5f",
   "panel_ids": [
    "10.1016/j.jma.2020.11.023#F5f"
   ],
   "head": "kappa_L+kappa_b of x=0.01 is ~0.69 at 300 K and ~0.60 at 400-450 K; all doped rise above ~475 K",
   "solves": "Se-doped samples have low kappa_L+kappa_b ~0.6-0.9 W/mK at 300-450 K (x=0.01: ~0.69 at 300 K)",
   "op": "read characteristic point",
   "verdict": "shown",
   "source": "o15",
   "tech_source": "none",
   "detail": "o15: kappa_L+kappa_b of x=0.01 is ~0.69 at 300 K and ~0.60 at 400-450 K; all doped rise above ~475 K",
   "claims": [
    "n14"
   ],
   "necessity": "redundant",
   "necessity_reason": "n14 keeps shown support from o13, o14 after removal."
  },
  {
   "id": "C11",
   "lane": 2,
   "row": "S2",
   "line": 8,
   "title": "evidence, F5",
   "tech": "",
   "figs": [
    "F5"
   ],
   "panel": "10.1016/j.jma.2020.11.023#F5f",
   "panel_ids": [
    "10.1016/j.jma.2020.11.023#F5f"
   ],
   "head": "x=0 kappa_L+kappa_b (1.1-1.4) is ~0.4-0.6 above every Se-doped sample although its Bi/Sb ratio is the same",
   "solves": "Alloy scattering from Bi/Sb disorder in the Mg3Bi2-Mg3Sb2 solid solution lowers kappa_L",
   "op": "compare across conditions",
   "verdict": "shown",
   "source": "a1",
   "tech_source": "none",
   "note": "the kappa_L drop tracks Se doping, not Bi/Sb alloying; bipolar kappa_b in low-n x=0 or Se point-defect scattering are unweighed alternatives",
   "audit": true,
   "detail": "a1: x=0 kappa_L+kappa_b (1.1-1.4) is ~0.4-0.6 above every Se-doped sample although its Bi/Sb ratio is the same",
   "inner_audit": "a1: the kappa_L drop tracks Se doping, not Bi/Sb alloying; bipolar kappa_b in low-n x=0 or Se point-defect scattering are unweighed alternatives",
   "claims": [
    "n15"
   ],
   "necessity": "corrective",
   "necessity_reason": "Changes support for S2: "
  },
  {
   "id": "C12",
   "lane": 2,
   "row": "S3",
   "line": 0,
   "title": "evidence, F5, F6",
   "tech": "",
   "figs": [
    "F5",
    "F6"
   ],
   "panel": "10.1016/j.jma.2020.11.023#F6a, 10.1016/j.jma.2020.11.023#F5a, 10.1016/j.jma.2020.11.023#F5b, 10.1016/j.jma.2020.11.023#F5c, 10.1016/j.jma.2020.11.023#F5d",
   "panel_ids": [
    "10.1016/j.jma.2020.11.023#F6a",
    "10.1016/j.jma.2020.11.023#F5a",
    "10.1016/j.jma.2020.11.023#F5b",
    "10.1016/j.jma.2020.11.023#F5c",
    "10.1016/j.jma.2020.11.023#F5d"
   ],
   "head": "ZT at 300 K: ~0.84 (x=0.005), ~0.78 (0.01), 0.63-0.69 (0.02-0.04); n-Bi2Te3 reference curve ~0.88. x=0.005, 300 K: S^2/rho ~25.8 vs plotted PF ~23; S^2T/(rho kappa) ~0.82 vs PF T/kappa ~0.74; x=0.01 gives ~0.82 vs 0.78",
   "solves": "Room-temperature ZT reaches ~0.82-0.84 for x=0.005, the highest in the series at 300 K",
   "op": "compare with reference value, cross check consistency, read characteristic point, replot derived series",
   "verdict": "shown",
   "source": "o16, a2",
   "tech_source": "none",
   "note": "text: ~0.82; n-Bi2Te3 Ref.8 dashed curve lies slightly above x=0.005 at 300 K judge pixel reads: F5a rho 22.5 (x=0.005), 11.8 (x=0.01) micro-ohm m; F5b S -241, -189; F5c PF 23.2, 28.8; F5d kappa 0.946, 1.11; F6a ZT 0.84, 0.78. F5c sits below S^2/rho for both (11% and 5%). The x=0.005 plotted ZT follows S^2/rho, the x=0.01 plotted ZT follows the plotted PF; computed consistently, x=0.005 and x=0.01 tie at ~0.82 (from S,rho) or x=0.01 leads (from plotted PF), so 'x=0.005 highest RT ZT' is not robust. The ~0.82 value itself is reproduced.",
   "audit": true,
   "detail": "o16: ZT at 300 K: ~0.84 (x=0.005), ~0.78 (0.01), 0.63-0.69 (0.02-0.04); n-Bi2Te3 reference curve ~0.88; a2: x=0.005, 300 K: S^2/rho ~25.8 vs plotted PF ~23; S^2T/(rho kappa) ~0.82 vs PF T/kappa ~0.74; x=0.01 gives ~0.82 vs 0.78",
   "inner_audit": "a2: judge pixel reads: F5a rho 22.5 (x=0.005), 11.8 (x=0.01) micro-ohm m; F5b S -241, -189; F5c PF 23.2, 28.8; F5d kappa 0.946, 1.11; F6a ZT 0.84, 0.78. F5c sits below S^2/rho for both (11% and 5%). The x=0.005 plotted ZT follows S^2/rho, the x=0.01 plotted ZT follows the plotted PF; computed consistently, x=0.005 and x=0.01 tie at ~0.82 (from S,rho) or x=0.01 leads (from plotted PF), so 'x=0.005 highest RT ZT' is not robust. The ~0.82 value itself is reproduced.",
   "claims": [
    "n16"
   ],
   "necessity": "corrective",
   "necessity_reason": "Changes support for S3: "
  },
  {
   "id": "C13",
   "lane": 2,
   "row": "S3",
   "line": 1,
   "title": "evidence, F7",
   "tech": "",
   "figs": [
    "F7"
   ],
   "panel": "10.1016/j.jma.2020.11.023#F7c",
   "panel_ids": [
    "10.1016/j.jma.2020.11.023#F7c"
   ],
   "head": "eta at Th=623 K: ~11.8% for x=0.01 vs ~9.5-10.6% for other x",
   "solves": "Calculated leg conversion efficiency reaches ~12% for x=0.01 at Th=623 K, Tc=300 K",
   "op": "read characteristic point",
   "verdict": "shown",
   "source": "o19",
   "tech_source": "none",
   "note": "text gives (ZT)eng ~0.9; F7b shows ~0.84 for x=0.01 (0.9 matches (PF)eng in F7a); F7a/F7b opened with the whole figure, not cited",
   "detail": "o19: eta at Th=623 K: ~11.8% for x=0.01 vs ~9.5-10.6% for other x",
   "claims": [
    "n17"
   ],
   "necessity": "necessary",
   "necessity_reason": "Only figure-backed support with image_support shown for n17 (o19)."
  },
  {
   "id": "C14",
   "lane": 2,
   "row": "S4",
   "line": 0,
   "title": "evidence, F6",
   "tech": "",
   "figs": [
    "F6"
   ],
   "panel": "10.1016/j.jma.2020.11.023#F6a, 10.1016/j.jma.2020.11.023#F6b",
   "panel_ids": [
    "10.1016/j.jma.2020.11.023#F6a",
    "10.1016/j.jma.2020.11.023#F6b"
   ],
   "head": "x=0.01 ZT peaks at ~1.25 near 500-525 K. Bar chart: RT ZT 0.82 for this work vs 0.75, 0.70, 0.62, 0.32 for Refs 24, 22, 39, 40",
   "solves": "",
   "op": "compare with reference value, read characteristic point",
   "verdict": "shown",
   "source": "o17, o18",
   "tech_source": "none",
   "detail": "o17: x=0.01 ZT peaks at ~1.25 near 500-525 K; o18: Bar chart: RT ZT 0.82 for this work vs 0.75, 0.70, 0.62, 0.32 for Refs 24, 22, 39, 40",
   "claims": [
    "n18"
   ],
   "necessity": "necessary",
   "necessity_reason": "Only figure-backed support with image_support shown for n18 (o17, o18)."
  }
 ],
 "edges": [
  [
   "S0",
   "S1",
   "produces"
  ],
  [
   "S1",
   "S2",
   "supports"
  ],
  [
   "S2",
   "S3",
   "causes"
  ],
  [
   "S3",
   "S4",
   "supports"
  ]
 ],
 "figs": {},
 "fm_critical": true
}

File: taxonomy/specs_v07/Journal_of_Materials_Science_&_Technology__j.jmst.2020.05.053.json
{
 "file": "Journal_of_Materials_Science_&_Technology__j.jmst.2020.05.053.html",
 "short": "Tensile deformation behavior and mechanical properties of a ",
 "journal": "Journal_of_Materials_Science_&_Technology",
 "year": null,
 "title": "Tensile deformation behavior and mechanical properties of a bulk cast Al0.9CoFeNi2 eutectic high-entropy alloy",
 "doi": "Journal_of_Materials_Science_&_Technology/j.jmst.2020.05.053",
 "lanes": [
  {
   "key": "micro",
   "label": "Microscopy: MICRO, TEM",
   "sub": "foundation model in hand"
  },
  {
   "key": "diff",
   "label": "Diffraction: XRD",
   "sub": "foundation model candidate"
  },
  {
   "key": "classic",
   "label": "Classical tools",
   "sub": "collapsed to one node per state"
  }
 ],
 "states": [
  {
   "id": "S0",
   "stage": "HYP",
   "title": "Hypothesis and design",
   "head": "Deformation substructure evolution of the FCC(L12) and B2 phases during tension of this EHEA is undeciphered. Cr-free Al0.9CoFeNi2 eutectic high-entropy alloy chosen as the base system.",
   "detail": "Absorbed: n1 (HYP/gap), n2 (DES/base_system), n3 (DES/variable_sweep), n4 (PRC/forming), n7 (PRC/stimulus)",
   "figs": [],
   "source": "n1, n2, n3, n4, n7"
  },
  {
   "id": "S1",
   "stage": "STR",
   "title": "Structure state",
   "head": "As-cast alloy is dual-phase ordered FCC (L12) plus ordered BCC (B2). Fully eutectic cells of alternating FCC(L12)/B2 lamellae.",
   "detail": "Absorbed: n5 (STR/phase/identity), n6 (STR/microstructure/shape), n8 (STR/defect/extended), n9 (STR/defect/extended), n10 (STR/defect/extended), n16 (STR/microstructure/damage)",
   "figs": [],
   "source": "n5, n6, n8, n9, n10, n16"
  },
  {
   "id": "S2",
   "stage": "PRP",
   "title": "Property state and mechanisms",
   "head": "Dislocation pile-up at FCC(L12)/B2 boundaries, driven by lattice-mismatch internal stress, raises the yield strength. High tensile strength with ductility: yield 559 MPa, UTS 1005 MPa, elongation 6.2%.",
   "detail": "Absorbed: n11 (MEC/pathway), n12 (PRP/value), n13 (PRP/value), n14 (PRP/value), n15 (MEC/pathway), n17 (PRP/behavior_class). Premises: Grain and phase boundaries are strong obstacles to dislocation motion; Similar three-stage work hardening reported in some HEAs and steels; Tear ridges indicate ductile fracture; river patterns indicate brittle cleavage",
   "figs": [],
   "source": "n11, n12, n13, n14, n15, n17"
  },
  {
   "id": "S4",
   "stage": "DSC",
   "title": "Conclusion",
   "head": "Coupled soft FCC(L12) and hard B2 lamellae with sequential slip activation give the EHEA its strength-ductility combination",
   "detail": "Absorbed: n18 (DSC/conclusion)",
   "figs": [],
   "source": "n18"
  }
 ],
 "nodes": [
  {
   "id": "M1",
   "lane": 0,
   "row": "S1",
   "line": 0,
   "title": "TEM, F1",
   "tech": "TEM",
   "figs": [
    "F1"
   ],
   "panel": "10.1016/j.jmst.2020.05.053#F1c",
   "panel_ids": [
    "10.1016/j.jmst.2020.05.053#F1c"
   ],
   "head": "TEM bright-field: parallel alternating straight lamellae A and B with sharp interfaces",
   "solves": "Fully eutectic cells of alternating FCC(L12)/B2 lamellae",
   "op": "inspect local feature",
   "verdict": "shown",
   "source": "o3",
   "tech_source": "label",
   "note": "lamella widths ~0.7-0.9 um measured against the 0.5 um bar",
   "claims": [
    "n6"
   ],
   "necessity": "redundant",
   "necessity_reason": "n6 keeps shown support from o4 after removal."
  },
  {
   "id": "M2",
   "lane": 0,
   "row": "S1",
   "line": 1,
   "title": "MICRO, F2, F3, F4, F5",
   "tech": "MICRO",
   "figs": [
    "F2",
    "F3",
    "F4",
    "F5"
   ],
   "panel": "10.1016/j.jmst.2020.05.053#F2d, 10.1016/j.jmst.2020.05.053#F3a, 10.1016/j.jmst.2020.05.053#F3b, 10.1016/j.jmst.2020.05.053#F4a, 10.1016/j.jmst.2020.05.053#F4c, 10.1016/j.jmst.2020.05.053#F4b, 10.1016/j.jmst.2020.05.053#F4d, 10.1016/j.jmst.2020.05.053#F4e, 10.1016/j.jmst.2020.05.053#F5a, 10.1016/j.jmst.2020.05.053#F5b",
   "panel_ids": [
    "10.1016/j.jmst.2020.05.053#F2d",
    "10.1016/j.jmst.2020.05.053#F3a",
    "10.1016/j.jmst.2020.05.053#F3b",
    "10.1016/j.jmst.2020.05.053#F4a",
    "10.1016/j.jmst.2020.05.053#F4c",
    "10.1016/j.jmst.2020.05.053#F4b",
    "10.1016/j.jmst.2020.05.053#F4d",
    "10.1016/j.jmst.2020.05.053#F4e",
    "10.1016/j.jmst.2020.05.053#F5a",
    "10.1016/j.jmst.2020.05.053#F5b"
   ],
   "head": "High-magnification fracture: arrowed small holes and boxed microcracks at lamella ends and edges. At first strain step one lamella is featureless while the neighbour shows mottled contrast and line contrast along the interface.",
   "solves": "Voids and microcracks nucleate at FCC/B2 boundaries and B2 lamella ends; B2 lamellae break",
   "op": "inspect local feature, recognize signature",
   "verdict": "partial",
   "source": "o11, o13, o14, o15, o17, o18, o19, o20, o21",
   "tech_source": "modality",
   "note": "markers are drawn symbols; the phase on either side of a crack cannot be told in the SE image discrete dislocation lines are not resolved in the mottled lamella",
   "claims": [
    "n16",
    "n8",
    "n9",
    "n10"
   ],
   "necessity": "redundant",
   "necessity_reason": "n16, n8, n9, n10 keeps shown support from o7, o16 after removal."
  },
  {
   "id": "M3",
   "lane": 0,
   "row": "S1",
   "line": 2,
   "title": "MICRO, F3, F4, F5",
   "tech": "MICRO",
   "figs": [
    "F3",
    "F4",
    "F5"
   ],
   "panel": "10.1016/j.jmst.2020.05.053#F3a, 10.1016/j.jmst.2020.05.053#F4a, 10.1016/j.jmst.2020.05.053#F5a",
   "panel_ids": [
    "10.1016/j.jmst.2020.05.053#F3a",
    "10.1016/j.jmst.2020.05.053#F4a",
    "10.1016/j.jmst.2020.05.053#F5a"
   ],
   "head": "Dislocation content rises from unresolved mottled contrast (F3a) to tangled lines (F4a) to dense walls (F5a)",
   "solves": "At 1.5% strain FCC dislocation density rises with slip bands, pile-ups, intersections and networks; B2 still dislocation-free",
   "op": "compare across conditions",
   "verdict": "shown",
   "source": "o16",
   "tech_source": "modality",
   "claims": [
    "n9"
   ],
   "necessity": "redundant",
   "necessity_reason": "n9 keeps shown support from o15, o17, o18, o19 after removal."
  },
  {
   "id": "M4",
   "lane": 1,
   "row": "S1",
   "line": 3,
   "title": "XRD, F1",
   "tech": "XRD",
   "figs": [
    "F1"
   ],
   "panel": "10.1016/j.jmst.2020.05.053#F1a",
   "panel_ids": [
    "10.1016/j.jmst.2020.05.053#F1a"
   ],
   "head": "XRD reflections indexed to L12 (incl. weak superlattice peaks near 25 and 35 deg) and B2 (near 31, 44.6 deg)",
   "solves": "As-cast alloy is dual-phase ordered FCC (L12) plus ordered BCC (B2)",
   "op": "assign features",
   "verdict": "shown",
   "source": "o1",
   "tech_source": "label",
   "note": "B2 (110) sits as a shoulder at ~44.6 deg beside the L12 (111) at ~43.6 deg; B2 peaks are weak",
   "claims": [
    "n5"
   ],
   "necessity": "redundant",
   "necessity_reason": "n5 keeps shown support from o2 after removal."
  },
  {
   "id": "C5",
   "lane": 2,
   "row": "S1",
   "line": 4,
   "title": "TEM:SAED, F1",
   "tech": "TEM:SAED",
   "figs": [
    "F1"
   ],
   "panel": "10.1016/j.jmst.2020.05.053#F1d, 10.1016/j.jmst.2020.05.053#F1e",
   "panel_ids": [
    "10.1016/j.jmst.2020.05.053#F1d",
    "10.1016/j.jmst.2020.05.053#F1e"
   ],
   "head": "SAED of lamella A indexed FCC [011], lamella B BCC [011], each with circled superlattice spots",
   "solves": "As-cast alloy is dual-phase ordered FCC (L12) plus ordered BCC (B2)",
   "op": "assign features",
   "verdict": "shown",
   "source": "o2",
   "tech_source": "label",
   "note": "superlattice spots circled red (A) and green (B) are visible in pixels",
   "detail": "o2: SAED of lamella A indexed FCC [011], lamella B BCC [011], each with circled superlattice spots",
   "claims": [
    "n5"
   ],
   "necessity": "redundant",
   "necessity_reason": "n5 keeps shown support from o1 after removal."
  },
  {
   "id": "C6",
   "lane": 2,
   "row": "S1",
   "line": 5,
   "title": "EBSD, F1",
   "tech": "EBSD",
   "figs": [
    "F1"
   ],
   "panel": "10.1016/j.jmst.2020.05.053#F1b",
   "panel_ids": [
    "10.1016/j.jmst.2020.05.053#F1b"
   ],
   "head": "EBSD phase map: lamellar colonies of two phases radiating from colony boundaries, no single-phase regions",
   "solves": "Fully eutectic cells of alternating FCC(L12)/B2 lamellae",
   "op": "assess spatial distribution",
   "verdict": "shown",
   "source": "o4",
   "tech_source": "label",
   "note": "legend FCC/BCC is an annotation",
   "detail": "o4: EBSD phase map: lamellar colonies of two phases radiating from colony boundaries, no single-phase regions",
   "claims": [
    "n6"
   ],
   "necessity": "redundant",
   "necessity_reason": "n6 keeps shown support from o3 after removal."
  },
  {
   "id": "C7",
   "lane": 2,
   "row": "S1",
   "line": 6,
   "title": "evidence, F2",
   "tech": "",
   "figs": [
    "F2"
   ],
   "panel": "10.1016/j.jmst.2020.05.053#F2a",
   "panel_ids": [
    "10.1016/j.jmst.2020.05.053#F2a"
   ],
   "head": "Interruption strains 0.6% and 1.5% lie past yield, at about 615 and 750 MPa on the curve",
   "solves": "At 0.6% strain dislocations and planar slip appear in FCC lamellae; B2 lamellae stay dislocation-free",
   "op": "read characteristic point",
   "verdict": "shown",
   "source": "o7",
   "tech_source": "none",
   "detail": "o7: Interruption strains 0.6% and 1.5% lie past yield, at about 615 and 750 MPa on the curve",
   "claims": [
    "n8"
   ],
   "necessity": "redundant",
   "necessity_reason": "n8 keeps shown support from o14 after removal."
  },
  {
   "id": "M8",
   "lane": 0,
   "row": "S2",
   "line": 0,
   "title": "MICRO, F2",
   "tech": "MICRO",
   "figs": [
    "F2"
   ],
   "panel": "10.1016/j.jmst.2020.05.053#F2c, 10.1016/j.jmst.2020.05.053#F2d",
   "panel_ids": [
    "10.1016/j.jmst.2020.05.053#F2c",
    "10.1016/j.jmst.2020.05.053#F2d"
   ],
   "head": "Low-magnification fracture surface: tear ridges and elongated grooves following lamellar colonies, scattered holes. Circled flat facet shows faint fine lines (river pattern) within a lamella",
   "solves": "Mixed fracture: ductile tearing of FCC lamellae, brittle cleavage of B2, final separation along phase boundaries",
   "op": "recognize signature",
   "verdict": "partial",
   "source": "o10, o12",
   "tech_source": "modality",
   "note": "lines inside the blue circle are faint at this resolution",
   "claims": [
    "n17"
   ],
   "necessity": "necessary",
   "necessity_reason": "Only figure-backed support with image_support shown for n17 (o10)."
  },
  {
   "id": "M9",
   "lane": 0,
   "row": "S2",
   "line": 1,
   "title": "TEM, F3",
   "tech": "TEM",
   "figs": [
    "F3"
   ],
   "panel": "10.1016/j.jmst.2020.05.053#F3a",
   "panel_ids": [
    "10.1016/j.jmst.2020.05.053#F3a"
   ],
   "head": "The 0.6% TEM image shows no resolved pile-up; the 0.6% point already sits past the linear elastic part of F2a",
   "solves": "Dislocation pile-up at FCC(L12)/B2 boundaries, driven by lattice-mismatch internal stress, raises the yield strength",
   "op": "cross check consistency",
   "verdict": "partial",
   "source": "a1",
   "tech_source": "label",
   "note": "Paper caption calls F3a 'dislocation pileup'; the crop shows mottled contrast in one lamella and a few parallel lines along the lower interface that could be stacked dislocations or thickness fringes, so the absence is 'not resolved' rather than 'absent'. 0.6% lies at ~615 MPa on F2a, where the curve has already bent over (paper's 559 MPa yield is text only).",
   "audit": true,
   "claims": [
    "n11"
   ],
   "necessity": "corrective",
   "necessity_reason": "Changes support for S2: a1 partial"
  },
  {
   "id": "C10",
   "lane": 2,
   "row": "S2",
   "line": 2,
   "title": "evidence, F2",
   "tech": "",
   "figs": [
    "F2"
   ],
   "panel": "10.1016/j.jmst.2020.05.053#F2a, 10.1016/j.jmst.2020.05.053#F2b",
   "panel_ids": [
    "10.1016/j.jmst.2020.05.053#F2a",
    "10.1016/j.jmst.2020.05.053#F2b"
   ],
   "head": "Engineering curve: yielding near 550-600 MPa, UTS about 1000 MPa, drop to failure near 6.5% strain. Inset true stress rises from ~410 to ~1070 MPa up to 0.06 true strain",
   "solves": "High tensile strength with ductility: yield 559 MPa, UTS 1005 MPa, elongation 6.2%",
   "op": "read characteristic point, replot derived series",
   "verdict": "partial",
   "source": "o6, o9",
   "tech_source": "none",
   "note": "failure drop sits at ~6.5% on the axis while the arrow label reads 6.2%; yield 559 MPa is not marked true stress-strain is converted from the engineering curve of F2a",
   "detail": "o6: Engineering curve: yielding near 550-600 MPa, UTS about 1000 MPa, drop to failure near 6.5% strain; o9: Inset true stress rises from ~410 to ~1070 MPa up to 0.06 true strain",
   "claims": [
    "n12"
   ],
   "necessity": "necessary",
   "necessity_reason": "Only figure-backed support with image_support shown for n12 (o9)."
  },
  {
   "id": "C11",
   "lane": 2,
   "row": "S2",
   "line": 3,
   "title": "evidence, F2",
   "tech": "",
   "figs": [
    "F2"
   ],
   "panel": "10.1016/j.jmst.2020.05.053#F2b",
   "panel_ids": [
    "10.1016/j.jmst.2020.05.053#F2b"
   ],
   "head": "Hardening rate drops from ~85 to ~14 GPa by 0.009, falls slowly to ~5 GPa by 0.058, then turns negative",
   "solves": "Strain-hardening rate falls in three stages: steep (I, <0.009), gentle (II, 0.009-0.058), sharp to negative (III)",
   "op": "correlate across series, read trend",
   "verdict": "shown",
   "source": "o8",
   "tech_source": "none",
   "note": "stage boundaries drawn as dashed lines with labels I, II, III",
   "detail": "o8: Hardening rate drops from ~85 to ~14 GPa by 0.009, falls slowly to ~5 GPa by 0.058, then turns negative",
   "claims": [
    "n13"
   ],
   "necessity": "necessary",
   "necessity_reason": "Only figure-backed support with image_support shown for n13 (o8)."
  }
 ],
 "edges": [
  [
   "S0",
   "S1",
   "produces"
  ],
  [
   "S1",
   "S2",
   "supports"
  ],
  [
   "S2",
   "S4",
   "supports"
  ]
 ],
 "figs": {},
 "fm_critical": true
}

File: taxonomy/specs_v07/Journal_of_Materials_Science_&_Technology__j.jmst.2021.11.026.json
{
 "file": "Journal_of_Materials_Science_&_Technology__j.jmst.2021.11.026.html",
 "short": "Hierarchical Ti3C2T@MoS2 heterostructures: A first principle",
 "journal": "Journal_of_Materials_Science_&_Technology",
 "year": null,
 "title": "Hierarchical Ti3C2T@MoS2 heterostructures: A first principles calculation and application in corrosion/wear protection",
 "doi": "Journal_of_Materials_Science_&_Technology/j.jmst.2021.11.026",
 "lanes": [
  {
   "key": "micro",
   "label": "Microscopy: MICRO",
   "sub": "foundation model in hand"
  },
  {
   "key": "diff",
   "label": "Diffraction: DIFF, XRD",
   "sub": "foundation model candidate"
  },
  {
   "key": "atom",
   "label": "Atomistic simulation: ATOM",
   "sub": "foundation model in hand"
  },
  {
   "key": "classic",
   "label": "Classical tools",
   "sub": "collapsed to one node per state"
  }
 ],
 "states": [
  {
   "id": "S0",
   "stage": "HYP",
   "title": "Hypothesis and design",
   "head": "Epoxy coatings on steel need a better corrosion barrier and better wear resistance. A Ti3C2Tx@MoS2 heterostructure, joining two layered lubricants, should improve epoxy corrosion and wear protection.",
   "detail": "Absorbed: n1 (HYP/need), n2 (HYP/hypothesis), n3 (DES/method), n7 (DES/modification), n8 (DES/variable_sweep), n9 (PRC/synthesis), n10 (PRC/deposition)",
   "figs": [],
   "source": "n1, n2, n3, n7, n8, n9, n10"
  },
  {
   "id": "S1",
   "stage": "STR",
   "title": "Structure state",
   "head": "Six MoS2-on-Ti3C2T2 registries I-VI: S or Mo placed above T, C(1) or Ti(1) sites. Interconnected MoS2 nanosheets grow over Ti3C2Tx sheets, forming a hierarchical 2D structure.",
   "detail": "Absorbed: n4 (STR/interface), n11 (STR/microstructure/shape), n12 (STR/phase/identity), n13 (STR/microstructure/distribution)",
   "figs": [],
   "source": "n4, n11, n12, n13"
  },
  {
   "id": "S2",
   "stage": "PRP",
   "title": "Property state and mechanisms",
   "head": "Interface binding ranks Ti3C2(OH)2@MoS2 (EB ~ -1.1 eV) >> Ti3C2F2@MoS2 (~0) > Ti3C2O2@MoS2 (unbound, +0.2 to +0.45 eV). Charge redistribution at the OH/MoS2 interface (H gains, S loses charge) adds electrostatic binding absent with O and F terminations.",
   "detail": "Absorbed: n5 (PRP/value), n6 (MEC/pathway), n14 (PRP/value), n15 (PRP/value), n16 (MEC/pathway), n17 (MEC/pathway). Premises: Dispersion-corrected DFT (DFT-D); plain GGA cannot bind vdW heterostructures; Negative EB means exothermic assembly and a stable heterostructure; A larger capacitive arc, |Z|0.01Hz and Rc mean better corrosion resistance; A second time constant in the Nyquist plot means the electrolyte has reached the coating/substrate interface; MoS2 (weak interlayer vdW) and Ti3C2Tx (layered, low shear strength) are established solid lubricants",
   "figs": [],
   "source": "n5, n6, n14, n15, n16, n17"
  },
  {
   "id": "S3",
   "stage": "PRF",
   "title": "Performance state",
   "head": "The 0.1 coating keeps the highest impedance over 9 d in 3.5 wt% NaCl (Rc ~1.1e6 vs EP ~9e4 ohm cm2)",
   "detail": "Absorbed: n18 (PRF/service_capability). Premises: A larger capacitive arc, |Z|0.01Hz and Rc mean better corrosion resistance",
   "figs": [],
   "source": "n18"
  },
  {
   "id": "S4",
   "stage": "DSC",
   "title": "Conclusion",
   "head": "OH-terminated Ti3C2Tx binds MoS2 most stably; 0.1 wt% Ti3C2Tx@MoS2 gives epoxy the best corrosion and wear protection",
   "detail": "Absorbed: n19 (DSC/conclusion)",
   "figs": [],
   "source": "n19"
  }
 ],
 "nodes": [
  {
   "id": "M1",
   "lane": 0,
   "row": "S1",
   "line": 0,
   "title": "MICRO, F6",
   "tech": "MICRO",
   "figs": [
    "F6"
   ],
   "panel": "",
   "panel_ids": [],
   "head": "Composite particles are covered by curled, interconnected nanosheets, with a flat sheet exposed at a broken edge",
   "solves": "Interconnected MoS2 nanosheets grow over Ti3C2Tx sheets, forming a hierarchical 2D structure",
   "op": "compare across conditions",
   "verdict": "shown",
   "source": "o6",
   "tech_source": "modality",
   "note": "F6a,b: smooth, wrinkled micrometre sheets (merged here as the reference); F6 has no panels offered",
   "claims": [
    "n11"
   ],
   "necessity": "redundant",
   "necessity_reason": "n11 keeps shown support from o10 after removal."
  },
  {
   "id": "M2",
   "lane": 1,
   "row": "S1",
   "line": 1,
   "title": "DIFF, F7",
   "tech": "DIFF",
   "figs": [
    "F7"
   ],
   "panel": "10.1016/j.jmst.2021.11.026#F7",
   "panel_ids": [
    "10.1016/j.jmst.2021.11.026#F7"
   ],
   "head": "Composite reflections at ~14, 33 and 59 deg marked MoS2 (002), (101), (110)",
   "solves": "Crystalline MoS2 forms in the composite",
   "op": "assign features",
   "verdict": "shown",
   "source": "o8",
   "tech_source": "modality",
   "note": "hkl labels and club markers written on the figure; the whole-figure crop has no OCR list",
   "claims": [
    "n12"
   ],
   "necessity": "necessary",
   "necessity_reason": "Only figure-backed support with image_support shown for n12 (o8)."
  },
  {
   "id": "M3",
   "lane": 1,
   "row": "S1",
   "line": 2,
   "title": "XRD, F7",
   "tech": "XRD",
   "figs": [
    "F7"
   ],
   "panel": "10.1016/j.jmst.2021.11.026#F7",
   "panel_ids": [
    "10.1016/j.jmst.2021.11.026#F7"
   ],
   "head": "The strong Ti3C2Tx (002) reflection near 6 deg is absent from the composite pattern",
   "solves": "Interconnected MoS2 nanosheets grow over Ti3C2Tx sheets, forming a hierarchical 2D structure",
   "op": "compare across conditions",
   "verdict": "shown",
   "source": "o10",
   "tech_source": "label",
   "note": "authors attribute it to MoS2 coverage; loss of MXene by oxidation (TiO2 peaks, o9) is not excluded by the figure, so XRD does not confirm that the Ti3C2Tx core survives",
   "claims": [
    "n11"
   ],
   "necessity": "redundant",
   "necessity_reason": "n11 keeps shown support from o6 after removal."
  },
  {
   "id": "C4",
   "lane": 3,
   "row": "S1",
   "line": 3,
   "title": "EDS:spectrum, F6",
   "tech": "EDS:spectrum",
   "figs": [
    "F6"
   ],
   "panel": "",
   "panel_ids": [],
   "head": "EDS maps: Mo and S spread evenly over the particle; Ti signal sparse and faint",
   "solves": "Interconnected MoS2 nanosheets grow over Ti3C2Tx sheets, forming a hierarchical 2D structure",
   "op": "assess spatial distribution",
   "verdict": "partial",
   "source": "o7",
   "tech_source": "label",
   "note": "a strip at the left edge has no Mo/S (off-particle); C present everywhere; faint Ti agrees with MXene buried under MoS2",
   "detail": "o7: EDS maps: Mo and S spread evenly over the particle; Ti signal sparse and faint",
   "claims": [
    "n11"
   ],
   "necessity": "redundant",
   "necessity_reason": "No member reaches image_support shown, and n11 keeps shown support from o6, o10."
  },
  {
   "id": "M5",
   "lane": 2,
   "row": "S2",
   "line": 0,
   "title": "ATOM, F3",
   "tech": "ATOM",
   "figs": [
    "F3"
   ],
   "panel": "",
   "panel_ids": [],
   "head": "Charge-difference slice of the OH system shows lobed red lobes with blue cores at one layer, unlike the round lobes of O and F systems",
   "solves": "Charge redistribution at the OH/MoS2 interface (H gains, S loses charge) adds electrostatic binding absent with O and F terminations",
   "op": "compare across conditions",
   "verdict": "partial",
   "source": "o4",
   "tech_source": "modality",
   "note": "no panels offered (tier C); which row is the interface and which atoms carry the lobes cannot be read from the slice",
   "claims": [
    "n6"
   ],
   "necessity": "decorative",
   "necessity_reason": "No member reaches image_support shown and n6 has no other figure-backed support."
  },
  {
   "id": "C6",
   "lane": 3,
   "row": "S2",
   "line": 1,
   "title": "evidence, F2",
   "tech": "",
   "figs": [
    "F2"
   ],
   "panel": "10.1016/j.jmst.2021.11.026#F2a, 10.1016/j.jmst.2021.11.026#F2b, 10.1016/j.jmst.2021.11.026#F2c",
   "panel_ids": [
    "10.1016/j.jmst.2021.11.026#F2a",
    "10.1016/j.jmst.2021.11.026#F2b",
    "10.1016/j.jmst.2021.11.026#F2c"
   ],
   "head": "Ti3C2(OH)2@MoS2: EB -1.09 to -1.13 eV in all six configurations, VI lowest, II highest. Ti3C2O2@MoS2: EB positive in all configurations, +0.22 to +0.45 eV, highest for I and IV.",
   "solves": "Interface binding ranks Ti3C2(OH)2@MoS2 (EB ~ -1.1 eV) >> Ti3C2F2@MoS2 (~0) > Ti3C2O2@MoS2 (unbound, +0.2 to +0.45 eV)",
   "op": "read characteristic point",
   "verdict": "shown",
   "source": "o1, o2, o3",
   "tech_source": "none",
   "note": "text order VI > I > III > IV > V > II matches bar heights; system name from on-panel title",
   "detail": "o1: Ti3C2(OH)2@MoS2: EB -1.09 to -1.13 eV in all six configurations, VI lowest, II highest; o2: Ti3C2O2@MoS2: EB positive in all configurations, +0.22 to +0.45 eV, highest for I and IV; o3: Ti3C2F2@MoS2: EB -0.04 to -0.05 eV for II, III, V, VI and +0.02 eV for I and IV",
   "claims": [
    "n5"
   ],
   "necessity": "necessary",
   "necessity_reason": "Only figure-backed support with image_support shown for n5 (o1, o2, o3)."
  },
  {
   "id": "C7",
   "lane": 3,
   "row": "S2",
   "line": 2,
   "title": "ECHEM:EIS, F8, F9",
   "tech": "ECHEM:EIS",
   "figs": [
    "F8",
    "F9"
   ],
   "panel": "10.1016/j.jmst.2021.11.026#F8a, 10.1016/j.jmst.2021.11.026#F8b, 10.1016/j.jmst.2021.11.026#F8c, 10.1016/j.jmst.2021.11.026#F8d, 10.1016/j.jmst.2021.11.026#F9b",
   "panel_ids": [
    "10.1016/j.jmst.2021.11.026#F8a",
    "10.1016/j.jmst.2021.11.026#F8b",
    "10.1016/j.jmst.2021.11.026#F8c",
    "10.1016/j.jmst.2021.11.026#F8d",
    "10.1016/j.jmst.2021.11.026#F9b"
   ],
   "head": "Day-1 Nyquist plots: single arc for -0.1 and -0.3; EP and -0.5 already show a low-frequency tail. Fitted Rc after 1 d: -0.1 ~1.9e6 > -0.3 ~1.45e6 > EP ~7.6e5 ~ -0.5 ~7.1e5 ohm cm2",
   "solves": "Initial barrier resistance of epoxy rises with 0.1 and 0.3 loading, but not with 0.5",
   "op": "compare across conditions, fit model",
   "verdict": "shown",
   "source": "o11, o12",
   "tech_source": "label+none",
   "note": "arcs do not shrink monotonically: -0.1 day 6 arc (~1.45e6) exceeds days 2, 3, 9; -0.3 day 9 exceeds day 6; -0.5 day 3 exceeds day 1 linked text gives EP Rc 7.66e6 ohm cm2 at 1 d; the plotted EP point is ~7.6e5 (text exponent wrong; as written it would put EP above -0.1)",
   "detail": "o11: Day-1 Nyquist plots: single arc for -0.1 and -0.3; EP and -0.5 already show a low-frequency tail; o12: Fitted Rc after 1 d: -0.1 ~1.9e6 > -0.3 ~1.45e6 > EP ~7.6e5 ~ -0.5 ~7.1e5 ohm cm2",
   "claims": [
    "n14"
   ],
   "necessity": "necessary",
   "necessity_reason": "Only figure-backed support with image_support shown for n14 (o11, o12)."
  },
  {
   "id": "C8",
   "lane": 3,
   "row": "S2",
   "line": 3,
   "title": "MECH:wear, F10",
   "tech": "MECH:wear",
   "figs": [
    "F10"
   ],
   "panel": "10.1016/j.jmst.2021.11.026#F10a, 10.1016/j.jmst.2021.11.026#F10b",
   "panel_ids": [
    "10.1016/j.jmst.2021.11.026#F10a",
    "10.1016/j.jmst.2021.11.026#F10b"
   ],
   "head": "Wear rate: -0.1 ~0.09 < -0.3 ~0.13 < EP ~0.18 < -0.5 ~0.28 um3/(N um). Wear-track depth: -0.1 ~ -0.3 ~ -28 to -30 um, EP ~ -35 um, -0.5 ~ -45 um and widest",
   "solves": "Wear rate halves at 0.1 loading and rises with further filler, exceeding EP at 0.5",
   "op": "compare across conditions",
   "verdict": "shown",
   "source": "o15, o16",
   "tech_source": "label",
   "note": "linked text gives EP 0.7 um3/(N um); the bar is ~0.18, which matches the text's own '-0.1 reduced by about 50%' track widths of -0.1, -0.3 and EP look alike (~1.0 mm); text says -0.1 has the smallest width and -0.3 a larger one, which the profile does not show",
   "detail": "o15: Wear rate: -0.1 ~0.09 < -0.3 ~0.13 < EP ~0.18 < -0.5 ~0.28 um3/(N um); o16: Wear-track depth: -0.1 ~ -0.3 ~ -28 to -30 um, EP ~ -35 um, -0.5 ~ -45 um and widest",
   "claims": [
    "n15"
   ],
   "necessity": "necessary",
   "necessity_reason": "Only figure-backed support with image_support shown for n15 (o15, o16)."
  },
  {
   "id": "C9",
   "lane": 3,
   "row": "S2",
   "line": 4,
   "title": "MECH:wear, F11",
   "tech": "MECH:wear",
   "figs": [
    "F11"
   ],
   "panel": "10.1016/j.jmst.2021.11.026#F11a, 10.1016/j.jmst.2021.11.026#F11b, 10.1016/j.jmst.2021.11.026#F11c, 10.1016/j.jmst.2021.11.026#F11d",
   "panel_ids": [
    "10.1016/j.jmst.2021.11.026#F11a",
    "10.1016/j.jmst.2021.11.026#F11b",
    "10.1016/j.jmst.2021.11.026#F11c",
    "10.1016/j.jmst.2021.11.026#F11d"
   ],
   "head": "Wear tracks: (a) bright detached flakes along the centre; (b, c) dense wavy scale-like ridges; (d) patchy flattened areas with debris",
   "solves": "",
   "op": "recognize signature",
   "verdict": "partial",
   "source": "o17",
   "tech_source": "label",
   "note": "furrow pits not resolved at this magnification; 3D-map colour-bar minima EP -52.8, -0.1 -39.7, -0.3 -38.1, -0.5 -52.6 um",
   "detail": "o17: Wear tracks: (a) bright detached flakes along the centre; (b, c) dense wavy scale-like ridges; (d) patchy flattened areas with debris",
   "claims": [
    "n15"
   ],
   "necessity": "redundant",
   "necessity_reason": "No member reaches image_support shown, and n15 keeps shown support from o15, o16."
  },
  {
   "id": "C10",
   "lane": 3,
   "row": "S3",
   "line": 0,
   "title": "evidence, F9",
   "tech": "",
   "figs": [
    "F9"
   ],
   "panel": "10.1016/j.jmst.2021.11.026#F9a, 10.1016/j.jmst.2021.11.026#F9b",
   "panel_ids": [
    "10.1016/j.jmst.2021.11.026#F9a",
    "10.1016/j.jmst.2021.11.026#F9b"
   ],
   "head": "log|Z|0.01Hz: -0.1 stays 6.06-6.27 over 9 d while EP falls 5.90 to 5.30; -0.5 tracks EP; -0.3 falls to 5.65 by 6 d. Rc over 9 d: -0.1 stays 1.1-1.9e6 while EP falls to ~9e4 ohm cm2",
   "solves": "The 0.1 coating keeps the highest impedance over 9 d in 3.5 wt% NaCl (Rc ~1.1e6 vs EP ~9e4 ohm cm2)",
   "op": "compare across conditions",
   "verdict": "shown",
   "source": "o13, o14",
   "tech_source": "none",
   "note": "-0.1 rises at day 6 and -0.3 at day 9; text values 1.88e6/1.45e6/7.96e5/7.33e5 at 1 d agree with the plot",
   "detail": "o13: log|Z|0.01Hz: -0.1 stays 6.06-6.27 over 9 d while EP falls 5.90 to 5.30; -0.5 tracks EP; -0.3 falls to 5.65 by 6 d; o14: Rc over 9 d: -0.1 stays 1.1-1.9e6 while EP falls to ~9e4 ohm cm2",
   "claims": [
    "n18"
   ],
   "necessity": "necessary",
   "necessity_reason": "Only figure-backed support with image_support shown for n18 (o13, o14)."
  }
 ],
 "edges": [
  [
   "S0",
   "S1",
   "realizes"
  ],
  [
   "S1",
   "S2",
   "causes"
  ],
  [
   "S2",
   "S3",
   "causes"
  ],
  [
   "S2",
   "S4",
   "supports"
  ],
  [
   "S3",
   "S4",
   "supports"
  ]
 ],
 "figs": {},
 "fm_critical": true
}
