Repository: colpark/causalmat

# causalmat

This repo asks whether the MatMech multimodal causal-mechanism dataset can carry a benchmark of **foundation-model (FM) advantage**. That means tasks where an agent holding domain FM tools makes measurably better decisions than:
- the same agent holding only classical tools, and
- a fixed mechanical pipeline with no agent at all.

The reasoning must be grounded on measurements. The analysis follows the `fm-advantage-benchmark` skill (rev 2) and uses BioReason-on-KEGG as the reference construction.

- **Dataset:** MatMech, Liu et al., *Scientific Data* 13:269 (2026), https://doi.org/10.1038/s41597-026-06598-5
  - Data: https://doi.org/10.6084/m9.figshare.29815979 (v5, CC BY 4.0)

File: taxonomy/specs_v07/Journal_of_Materials_Science_&_Technology__j.jmst.2021.11.055.json
{
 "file": "Journal_of_Materials_Science_&_Technology__j.jmst.2021.11.055.html",
 "short": "Cu clusters immobilized on Cd-defective cadmium sulfide nano",
 "journal": "Journal_of_Materials_Science_&_Technology",
 "year": null,
 "title": "Cu clusters immobilized on Cd-defective cadmium sulfide nano-rods towards photocatalytic CO2 reduction",
 "doi": "Journal_of_Materials_Science_&_Technology/j.jmst.2021.11.055",
 "lanes": [
  {
   "key": "micro",
   "label": "Microscopy: MICRO",
   "sub": "foundation model in hand"
  },
  {
   "key": "diff",
   "label": "Diffraction: XRD",
   "sub": "foundation model candidate"
  },
  {
   "key": "classic",
   "label": "Classical tools",
   "sub": "collapsed to one node per state"
  }
 ],
 "states": [
  {
   "id": "S0",
   "stage": "HYP",
   "title": "Hypothesis and design",
   "head": "Edge Cd vacancies of CdS nanorods can trap ultrasmall Cu clusters that act as active sites for CO2 photoreduction. CdS nanorods (CR) as the host photocatalyst.",
   "detail": "Absorbed: h1 (HYP/hypothesis), d1 (DES/base_system), d2 (DES/modification), p1 (PRC/synthesis), p2 (PRC/treatment), p3 (PRC/synthesis)",
   "figs": [],
   "source": "h1, d1, d2, p1, p2, p3"
  },
  {
   "id": "S1",
   "stage": "STR",
   "title": "Structure state",
   "head": "Cd atoms are missing along the CdS nanorod edge (Cd vacancies). An ultrasmall Cu cluster, a few nm across (~1.2-1.9 x 3.6 nm), sits at the vacancy-bearing nanorod edge.",
   "detail": "Absorbed: s1 (STR/defect/point), s2 (STR/microstructure/feature_size), s3 (STR/chemistry/composition), s4 (STR/interface). Premises: Cu K-edge shoulders 8980.9, 8982.1, 8986.4 eV mark Cu0, Cu+ and Cu2+ [14]; Cu-S bonding gives a wavelet-transform maximum near 4.9 A-1 [42]",
   "figs": [],
   "source": "s1, s2, s3, s4"
  },
  {
   "id": "S2",
   "stage": "PRP",
   "title": "Property state and mechanisms",
   "head": "Photogenerated electrons move from CdS to the Cu clusters, improving electron-hole separation. CuCR SCC binds CO2 more strongly than CR at low coverage (Qst ~25 vs ~9 kJ/mol).",
   "detail": "Absorbed: r1 (PRP/descriptor), r2 (PRP/value), m1 (MEC/pathway), r3 (PRP/value). Premises: EPR g = 2.08 is the Cu2+ signal [41,47]; Cu 3d orbitals hybridise with CO2 2p orbitals, strengthening CO2 chemisorption [54]",
   "figs": [],
   "source": "r1, r2, m1, r3"
  },
  {
   "id": "S3",
   "stage": "PRF",
   "title": "Performance state",
   "head": "CuCR SCC yields ~38 umol/g CO in 5 h (~7.7 umol/g/h), about twice CR and CR-H",
   "detail": "Absorbed: f1 (PRF/service_capability)",
   "figs": [],
   "source": "f1"
  },
  {
   "id": "S4",
   "stage": "DSC",
   "title": "Conclusion",
   "head": "Cu clusters anchored in edge Cd vacancies of CdS nanorods double CO photoproduction and raise CO selectivity via interfacial charge transfer and CO2 activation",
   "detail": "Absorbed: c1 (DSC/conclusion)",
   "figs": [],
   "source": "c1"
  }
 ],
 "nodes": [
  {
   "id": "M1",
   "lane": 0,
   "row": "S1",
   "line": 0,
   "title": "MICRO, F1",
   "tech": "MICRO",
   "figs": [
    "F1"
   ],
   "panel": "10.1016/j.jmst.2021.11.055#F1b, 10.1016/j.jmst.2021.11.055#F1c, 10.1016/j.jmst.2021.11.055#F1d",
   "panel_ids": [
    "10.1016/j.jmst.2021.11.055#F1b",
    "10.1016/j.jmst.2021.11.055#F1c",
    "10.1016/j.jmst.2021.11.055#F1d"
   ],
   "head": "Lattice fringes d = 0.36 nm labelled CdS (100). Authors mark Cd vacancies: a disordered patch in the lattice (c) and arrowed sites along the rod edge (d)",
   "solves": "Cd atoms are missing along the CdS nanorod edge (Cd vacancies)",
   "op": "inspect local feature",
   "verdict": "partial",
   "source": "o3, o4",
   "tech_source": "modality",
   "note": "missing atomic columns not clearly resolved",
   "claims": [
    "s2",
    "s1"
   ],
   "necessity": "redundant",
   "necessity_reason": "s2, s1 keeps shown support from o2, o5, o9 after removal."
  },
  {
   "id": "M2",
   "lane": 0,
   "row": "S1",
   "line": 1,
   "title": "MICRO, F1",
   "tech": "MICRO",
   "figs": [
    "F1"
   ],
   "panel": "10.1016/j.jmst.2021.11.055#F1e",
   "panel_ids": [
    "10.1016/j.jmst.2021.11.055#F1e"
   ],
   "head": "Outlined edge domain measures ~1.2-1.9 x ~3.6 nm against the 1 nm bar",
   "solves": "An ultrasmall Cu cluster, a few nm across (~1.2-1.9 x 3.6 nm), sits at the vacancy-bearing nanorod edge",
   "op": "measure feature metric",
   "verdict": "shown",
   "source": "o5",
   "tech_source": "modality",
   "note": "outline 58 px/nm; long axis ~207 px, clipped at the crop bottom; the authors label the domain Cu(111) (annotation '/Cu(111)'); one domain only",
   "claims": [
    "s2"
   ],
   "necessity": "redundant",
   "necessity_reason": "s2 keeps shown support from o2, o3, o9 after removal."
  },
  {
   "id": "M3",
   "lane": 1,
   "row": "S1",
   "line": 2,
   "title": "XRD, F1",
   "tech": "XRD",
   "figs": [
    "F1"
   ],
   "panel": "10.1016/j.jmst.2021.11.055#F1i",
   "panel_ids": [
    "10.1016/j.jmst.2021.11.055#F1i"
   ],
   "head": "CR, CR-H and CuCR SCC XRD patterns show the same indexed CdS reflections, no extra peak",
   "solves": "",
   "op": "match to reference",
   "verdict": "shown",
   "source": "o2",
   "tech_source": "label",
   "note": "(002) is the strongest reflection in CR but (101) is strongest in CuCR SCC; reflection set unchanged; a Cu(111) reflection would overlap CdS (110) near 43.8 deg",
   "claims": [
    "s2"
   ],
   "necessity": "redundant",
   "necessity_reason": "s2 keeps shown support from o3, o5, o9 after removal."
  },
  {
   "id": "C4",
   "lane": 2,
   "row": "S1",
   "line": 3,
   "title": "EDS:linescan, F1, F2",
   "tech": "EDS:linescan",
   "figs": [
    "F1",
    "F2"
   ],
   "panel": "10.1016/j.jmst.2021.11.055#F1h, 10.1016/j.jmst.2021.11.055#F2b",
   "panel_ids": [
    "10.1016/j.jmst.2021.11.055#F1h",
    "10.1016/j.jmst.2021.11.055#F2b"
   ],
   "head": "Line profiles: fringe period ~0.3 nm along CdS line 1 and ~0.2 nm along Cu line 2. CuCR SCC first-shell peak at ~1.5 A; no peak at the Cu foil Cu-Cu position ~2.2 A",
   "solves": "",
   "op": "assign features, compare coplotted quantities",
   "verdict": "partial",
   "source": "o6, o9",
   "tech_source": "label+none",
   "note": "labels read 0.36 and 0.22 nm; dashed boxes span 0.40-0.70 and 0.40-0.60 nm",
   "detail": "o6: Line profiles: fringe period ~0.3 nm along CdS line 1 and ~0.2 nm along Cu line 2; o9: CuCR SCC first-shell peak at ~1.5 A; no peak at the Cu foil Cu-Cu position ~2.2 A",
   "claims": [
    "s2"
   ],
   "necessity": "redundant",
   "necessity_reason": "s2 keeps shown support from o2, o3, o5 after removal."
  },
  {
   "id": "C5",
   "lane": 2,
   "row": "S1",
   "line": 4,
   "title": "evidence, F1",
   "tech": "",
   "figs": [
    "F1"
   ],
   "panel": "10.1016/j.jmst.2021.11.055#F1g",
   "panel_ids": [
    "10.1016/j.jmst.2021.11.055#F1g"
   ],
   "head": "Weak Cu map signal follows the rod outlines like the Cd and S maps",
   "solves": "An ultrasmall Cu cluster, a few nm across (~1.2-1.9 x 3.6 nm), sits at the vacancy-bearing nanorod edge",
   "op": "assess spatial distribution",
   "verdict": "partial",
   "source": "o7",
   "tech_source": "none",
   "note": "50 nm scale cannot resolve 1-3 nm clusters",
   "detail": "o7: Weak Cu map signal follows the rod outlines like the Cd and S maps",
   "claims": [
    "s2"
   ],
   "necessity": "redundant",
   "necessity_reason": "No member reaches image_support shown, and s2 keeps shown support from o2, o3, o5, o9."
  },
  {
   "id": "C6",
   "lane": 2,
   "row": "S1",
   "line": 5,
   "title": "evidence, F2",
   "tech": "",
   "figs": [
    "F2"
   ],
   "panel": "10.1016/j.jmst.2021.11.055#F2a",
   "panel_ids": [
    "10.1016/j.jmst.2021.11.055#F2a"
   ],
   "head": "CuCR SCC Cu K-edge rise lies between the Cu2O and CuO reference edges",
   "solves": "Cu is cationic Cu(delta+), 1 < delta < 2",
   "op": "compare coplotted quantities",
   "verdict": "partial",
   "source": "o8",
   "tech_source": "none",
   "note": "sharp pre-edge peak near 8983 eV exceeds the Cu2O shoulder; white-line placement between references is loose",
   "detail": "o8: CuCR SCC Cu K-edge rise lies between the Cu2O and CuO reference edges",
   "claims": [
    "s3"
   ],
   "necessity": "decorative",
   "necessity_reason": "No member reaches image_support shown and s3 has no other figure-backed support."
  },
  {
   "id": "C7",
   "lane": 2,
   "row": "S1",
   "line": 6,
   "title": "evidence, F2, F5",
   "tech": "",
   "figs": [
    "F2",
    "F5"
   ],
   "panel": "10.1016/j.jmst.2021.11.055#F2c, 10.1016/j.jmst.2021.11.055#F2d, 10.1016/j.jmst.2021.11.055#F2b, 10.1016/j.jmst.2021.11.055#F5a, 10.1016/j.jmst.2021.11.055#F5b",
   "panel_ids": [
    "10.1016/j.jmst.2021.11.055#F2c",
    "10.1016/j.jmst.2021.11.055#F2d",
    "10.1016/j.jmst.2021.11.055#F2b",
    "10.1016/j.jmst.2021.11.055#F5a",
    "10.1016/j.jmst.2021.11.055#F5b"
   ],
   "head": "WT maximum at R+alpha ~1.5 A for CuCR SCC vs ~2.3 A (k ~7 A-1) for Cu foil. CuCR SCC first-shell peak (~1.5 A) coincides with the Cu-O first shells of Cu2O and CuO, not a separate Cu-S distance.",
   "solves": "Cu clusters bond to under-coordinated S around the Cd vacancies (Cu-S interfacial conjunction)",
   "op": "compare across conditions, compare coplotted quantities, compare with reference value",
   "verdict": "partial",
   "source": "o10, a1, o11",
   "tech_source": "none",
   "note": "CuCR SCC maximum is a band spanning k ~1-9 A-1; the ~5 A-1 value in the text is not sharply located the paper's own fit gives Cu-O 1.89 A, CN 1.94 (text); Cu-S would sit at larger R shifts read ~1.0 and ~0.9 eV vs text 0.9 and 0.7 eV; CuCR SCC signals weaker and noisier",
   "detail": "o10: WT maximum at R+alpha ~1.5 A for CuCR SCC vs ~2.3 A (k ~7 A-1) for Cu foil; a1: CuCR SCC first-shell peak (~1.5 A) coincides with the Cu-O first shells of Cu2O and CuO, not a separate Cu-S distance; o11: Cd 3d5/2 shifts ~404.2 -> ~405.2 eV and S 2p3/2 ~160.6 -> ~161.5 eV in CuCR SCC vs CR",
   "claims": [
    "s4"
   ],
   "necessity": "necessary",
   "necessity_reason": "Only figure-backed support with image_support shown for s4 (a1, o11)."
  },
  {
   "id": "C8",
   "lane": 2,
   "row": "S2",
   "line": 0,
   "title": "PL, F2, F5",
   "tech": "PL",
   "figs": [
    "F2",
    "F5"
   ],
   "panel": "10.1016/j.jmst.2021.11.055#F2f, 10.1016/j.jmst.2021.11.055#F5d, 10.1016/j.jmst.2021.11.055#F5e, 10.1016/j.jmst.2021.11.055#F5f",
   "panel_ids": [
    "10.1016/j.jmst.2021.11.055#F2f",
    "10.1016/j.jmst.2021.11.055#F5d",
    "10.1016/j.jmst.2021.11.055#F5e",
    "10.1016/j.jmst.2021.11.055#F5f"
   ],
   "head": "Cu2+ EPR signal near 3420 G shrinks after 10 and 20 min photoactivation; a narrow new signal appears near 3512 G. Single-exponential PL lifetimes: 1.14 ns (CuCR SCC), 1.07 ns (CR-H), 1.00 ns (CR)",
   "solves": "Photogenerated electrons move from CdS to the Cu clusters, improving electron-hole separation",
   "op": "compare across conditions",
   "verdict": "shown",
   "source": "o12, o13",
   "tech_source": "label+none",
   "detail": "o12: Cu2+ EPR signal near 3420 G shrinks after 10 and 20 min photoactivation; a narrow new signal appears near 3512 G; o13: Single-exponential PL lifetimes: 1.14 ns (CuCR SCC), 1.07 ns (CR-H), 1.00 ns (CR)",
   "claims": [
    "r1"
   ],
   "necessity": "necessary",
   "necessity_reason": "Only figure-backed support with image_support shown for r1 (o12, o13)."
  },
  {
   "id": "C9",
   "lane": 2,
   "row": "S2",
   "line": 1,
   "title": "PHYS:surfacearea, F4, F5",
   "tech": "PHYS:surfacearea",
   "figs": [
    "F4",
    "F5"
   ],
   "panel": "10.1016/j.jmst.2021.11.055#F5h, 10.1016/j.jmst.2021.11.055#F4c",
   "panel_ids": [
    "10.1016/j.jmst.2021.11.055#F5h",
    "10.1016/j.jmst.2021.11.055#F4c"
   ],
   "head": "Qst at lowest uptake ~25 kJ/mol for CuCR SCC vs ~9 kJ/mol for CR. CuCR SCC Qst falls below CR between ~0.075 and ~0.12 mmol/g uptake, then climbs steeply.",
   "solves": "CuCR SCC binds CO2 more strongly than CR at low coverage (Qst ~25 vs ~9 kJ/mol)",
   "op": "compare across conditions, read characteristic point, read trend",
   "verdict": "partial",
   "source": "o14, a2, o15",
   "tech_source": "label+none",
   "note": "Qst computed by the authors from 273/298 K isotherms (Fig. S19, not in packet) no CR or CR-H spectra in the figure, so no comparative capacity is shown",
   "audit": true,
   "detail": "o14: Qst at lowest uptake ~25 kJ/mol for CuCR SCC vs ~9 kJ/mol for CR; a2: CuCR SCC Qst falls below CR between ~0.075 and ~0.12 mmol/g uptake, then climbs steeply; o15: CO2 bands at 3594-3728 cm-1 grow steadily through dark and light periods on CuCR SCC",
   "inner_audit": "a2: CuCR SCC Qst falls below CR between ~0.075 and ~0.12 mmol/g uptake, then climbs steeply",
   "claims": [
    "r2"
   ],
   "necessity": "corrective",
   "necessity_reason": "Changes support for S2: o15 partial"
  },
  {
   "id": "C10",
   "lane": 2,
   "row": "S2",
   "line": 2,
   "title": "evidence, F4",
   "tech": "",
   "figs": [
    "F4"
   ],
   "panel": "10.1016/j.jmst.2021.11.055#F4a, 10.1016/j.jmst.2021.11.055#F4d",
   "panel_ids": [
    "10.1016/j.jmst.2021.11.055#F4a",
    "10.1016/j.jmst.2021.11.055#F4d"
   ],
   "head": "Marked bands: 1310/1380/1553 cm-1 carbonates, 1178/1436/1686 HCO3-, 1634 HCOO-, 1691 CO2-. 1310 and 1380 cm-1 carbonate bands are strong in the dark and weaker under light.",
   "solves": "Electrons gathered on vacancy-anchored Cu clusters reduce CO2 chemisorbed and activated on Cu (CO2-, HCOO- intermediates) toward CO",
   "op": "assign features, compare across conditions",
   "verdict": "partial",
   "source": "o16, o17, o18",
   "tech_source": "none",
   "note": "only wavenumbers are drawn; species assignments are text no CO2- label and no CR-H stack in F4d; time direction of the stack is ambiguous",
   "detail": "o16: Marked bands: 1310/1380/1553 cm-1 carbonates, 1178/1436/1686 HCO3-, 1634 HCOO-, 1691 CO2-; o17: 1310 and 1380 cm-1 carbonate bands are strong in the dark and weaker under light; o18: A band labelled HCOO- is present in the time stack of CuCR SCC spectra",
   "claims": [
    "m1"
   ],
   "necessity": "decorative",
   "necessity_reason": "No member reaches image_support shown and m1 has no other figure-backed support."
  },
  {
   "id": "C11",
   "lane": 2,
   "row": "S2",
   "line": 3,
   "title": "DERIVED, F3",
   "tech": "DERIVED",
   "figs": [
    "F3"
   ],
   "panel": "10.1016/j.jmst.2021.11.055#F3e, 10.1016/j.jmst.2021.11.055#F3c",
   "panel_ids": [
    "10.1016/j.jmst.2021.11.055#F3e",
    "10.1016/j.jmst.2021.11.055#F3c"
   ],
   "head": "CO selectivity ~81% for CuCR SCC vs ~72-73% for CR and CR-H. Electron-weighted CO selectivity recomputed from the F3c rates: ~81% CuCR SCC, ~72% CR",
   "solves": "CO selectivity rises to ~81% on CuCR SCC from ~72-73% on CR and CR-H",
   "op": "cross check consistency, read characteristic point",
   "verdict": "shown",
   "source": "o19, o22",
   "tech_source": "label+none",
   "note": "2x7.7/(2x7.7+8x0.45) = 0.81; 2x3.9/(2x3.9+8x0.38) = 0.72",
   "detail": "o19: CO selectivity ~81% for CuCR SCC vs ~72-73% for CR and CR-H; o22: Electron-weighted CO selectivity recomputed from the F3c rates: ~81% CuCR SCC, ~72% CR",
   "claims": [
    "r3"
   ],
   "necessity": "necessary",
   "necessity_reason": "Only figure-backed support with image_support shown for r3 (o19, o22)."
  },
  {
   "id": "C12",
   "lane": 2,
   "row": "S2",
   "line": 4,
   "title": "evidence, F3",
   "tech": "",
   "figs": [
    "F3"
   ],
   "panel": "10.1016/j.jmst.2021.11.055#F3c",
   "panel_ids": [
    "10.1016/j.jmst.2021.11.055#F3c"
   ],
   "head": "Average CO rate ~7.7, ~3.9 and ~3.5 umol/h/g (CuCR SCC, CR, CR-H); CH4 below 0.5",
   "solves": "CuCR SCC yields ~38 umol/g CO in 5 h (~7.7 umol/g/h), about twice CR and CR-H",
   "op": "read characteristic point, replot derived series",
   "verdict": "shown",
   "source": "o21",
   "tech_source": "none",
   "detail": "o21: Average CO rate ~7.7, ~3.9 and ~3.5 umol/h/g (CuCR SCC, CR, CR-H); CH4 below 0.5",
   "claims": [
    "f1"
   ],
   "necessity": "redundant",
   "necessity_reason": "f1 keeps shown support from o20, o23 after removal."
  },
  {
   "id": "C13",
   "lane": 2,
   "row": "S3",
   "line": 0,
   "title": "evidence, F3",
   "tech": "",
   "figs": [
    "F3"
   ],
   "panel": "10.1016/j.jmst.2021.11.055#F3d, 10.1016/j.jmst.2021.11.055#F3a",
   "panel_ids": [
    "10.1016/j.jmst.2021.11.055#F3d",
    "10.1016/j.jmst.2021.11.055#F3a"
   ],
   "head": "TON rises linearly with time; CuCR SCC reaches ~94 at 5 h vs ~55 (CR) and ~48 (CR-H). CO yield grows with time; CuCR SCC leads from 1.5 h, ~38 vs ~20 and ~17 umol/g at 5 h",
   "solves": "CuCR SCC yields ~38 umol/g CO in 5 h (~7.7 umol/g/h), about twice CR and CR-H",
   "op": "compare across conditions, read trend",
   "verdict": "shown",
   "source": "o20, o23",
   "tech_source": "none",
   "detail": "o20: TON rises linearly with time; CuCR SCC reaches ~94 at 5 h vs ~55 (CR) and ~48 (CR-H); o23: CO yield grows with time; CuCR SCC leads from 1.5 h, ~38 vs ~20 and ~17 umol/g at 5 h",
   "claims": [
    "f1"
   ],
   "necessity": "redundant",
   "necessity_reason": "f1 keeps shown support from o21 after removal."
  },
  {
   "id": "C14",
   "lane": 2,
   "row": "S4",
   "line": 0,
   "title": "evidence, F3, F5",
   "tech": "",
   "figs": [
    "F3",
    "F5"
   ],
   "panel": "10.1016/j.jmst.2021.11.055#F3f, 10.1016/j.jmst.2021.11.055#F5c",
   "panel_ids": [
    "10.1016/j.jmst.2021.11.055#F3f",
    "10.1016/j.jmst.2021.11.055#F5c"
   ],
   "head": "CuCR SCC cycle-end CO ~38, ~36.5, ~33.6 umol/g over three cycles; CR-H falls to ~14. Cu 2p3/2 and 2p1/2 peaks of the irradiated sample sit at the same positions as before",
   "solves": "",
   "op": "match to reference, read trend",
   "verdict": "shown",
   "source": "o25, o26",
   "tech_source": "none",
   "detail": "o25: CuCR SCC cycle-end CO ~38, ~36.5, ~33.6 umol/g over three cycles; CR-H falls to ~14; o26: Cu 2p3/2 and 2p1/2 peaks of the irradiated sample sit at the same positions as before",
   "claims": [
    "c1"
   ],
   "necessity": "necessary",
   "necessity_reason": "Only figure-backed support with image_support shown for c1 (o25, o26)."
  }
 ],
 "edges": [
  [
   "S0",
   "S1",
   "produces"
  ],
  [
   "S1",
   "S2",
   "causes"
  ],
  [
   "S2",
   "S3",
   "supports"
  ],
  [
   "S3",
   "S4",
   "supports"
  ]
 ],
 "figs": {},
 "fm_critical": false
}

File: taxonomy/specs_v07/Journal_of_Materials_Science_&_Technology__j.jmst.2021.12.003.json
{
 "file": "Journal_of_Materials_Science_&_Technology__j.jmst.2021.12.003.html",
 "short": "Ag-Pd alloy decorated ZnIn2S4 microspheres with optimal Scho",
 "journal": "Journal_of_Materials_Science_&_Technology",
 "year": null,
 "title": "Ag-Pd alloy decorated ZnIn2S4 microspheres with optimal Schottky barrier height for boosting visible-light-driven hydrogen evolution",
 "doi": "Journal_of_Materials_Science_&_Technology/j.jmst.2021.12.003",
 "lanes": [
  {
   "key": "micro",
   "label": "Microscopy: MICRO, SEM, TEM",
   "sub": "foundation model in hand"
  },
  {
   "key": "diff",
   "label": "Diffraction: XRD",
   "sub": "foundation model candidate"
  },
  {
   "key": "classic",
   "label": "Classical tools",
   "sub": "collapsed to one node per state"
  }
 ],
 "states": [
  {
   "id": "S0",
   "stage": "HYP",
   "title": "Hypothesis and design",
   "head": "Visible-light photocatalytic H2 evolution on ZnIn2S4 needs faster separation of photogenerated carriers and more active surface sites. Tuning the Ag:Pd ratio of an alloy cocatalyst sets an appropriate Schottky barrier height on ZIS and so maximises H2 evolution.",
   "detail": "Absorbed: h1 (HYP/need), h2 (HYP/hypothesis), d1 (DES/base_system), d2 (DES/modification), d3 (DES/variable_sweep), p1 (PRC/synthesis), p2 (PRC/synthesis)",
   "figs": [],
   "source": "h1, h2, d1, d2, d3, p1, p2"
  },
  {
   "id": "S1",
   "stage": "STR",
   "title": "Structure state",
   "head": "Nanometre-sized Ag-Pd particles are dispersed over the ZIS nanosheet surface. Ag and Pd form an interacting alloy: electron density redistributes between Ag and Pd in Ag0.25Pd0.75-ZIS.",
   "detail": "Absorbed: s2 (STR/microstructure/distribution), s4 (STR/chemistry/bonding), s5 (STR/interface). Premises: Work functions: Ag 4.7 eV, Pd 5.1 eV",
   "figs": [],
   "source": "s2, s4, s5"
  },
  {
   "id": "S2",
   "stage": "PRP",
   "title": "Property state and mechanisms",
   "head": "Photoelectrons in the ZIS conduction band (-0.87 eV) cross the Schottky barrier into the Ag-Pd particles while holes are consumed by S2-/SO3 2-, separating carriers. Ag0.25Pd0.75-ZIS shows the most efficient photocarrier separation, ranking Ag0.25Pd0.75-ZIS > Pd-ZIS > Ag-ZIS > ZIS.",
   "detail": "Absorbed: m1 (MEC/pathway), pr2 (PRP/value), pr3 (PRP/value), m2 (MEC/pathway). Premises: Ag-Pd Fermi level lies below the ZIS conduction band, so CB electrons flow into the metal; Higher photocurrent, smaller EIS arc and lower PL intensity indicate faster carrier separation / less recombination; Sabatier principle: the best HER catalyst has H* adsorption free energy near zero",
   "figs": [],
   "source": "m1, pr2, pr3, m2"
  },
  {
   "id": "S3",
   "stage": "PRF",
   "title": "Performance state",
   "head": "Ag0.25Pd0.75-ZIS gives the highest H2 evolution rate, 125.4 umol/h, 83.6x ZIS and 3.6x Pd-ZIS",
   "detail": "Absorbed: f1 (PRF/service_capability)",
   "figs": [],
   "source": "f1"
  },
  {
   "id": "S4",
   "stage": "DSC",
   "title": "Conclusion",
   "head": "Ag0.25Pd0.75 alloy on ZIS boosts visible-light H2 evolution through a bimetallic synergy of optimal Schottky barrier (carrier separation), light harvesting and near-zero H* binding",
   "detail": "Absorbed: c1 (DSC/conclusion)",
   "figs": [],
   "source": "c1"
  }
 ],
 "nodes": [
  {
   "id": "M1",
   "lane": 0,
   "row": "S1",
   "line": 0,
   "title": "TEM:HRTEM, F3",
   "tech": "TEM:HRTEM",
   "figs": [
    "F3"
   ],
   "panel": "",
   "panel_ids": [],
   "head": "HRTEM: dark ~3-8 nm particles sit on the edge of a ZIS nanosheet",
   "solves": "Nanometre-sized Ag-Pd particles are dispersed over the ZIS nanosheet surface",
   "op": "inspect local feature",
   "verdict": "shown",
   "source": "o2",
   "tech_source": "label",
   "claims": [
    "s2"
   ],
   "necessity": "necessary",
   "necessity_reason": "Only figure-backed support with image_support shown for s2 (o2)."
  },
  {
   "id": "M2",
   "lane": 0,
   "row": "S1",
   "line": 1,
   "title": "MICRO, F3",
   "tech": "MICRO",
   "figs": [
    "F3"
   ],
   "panel": "",
   "panel_ids": [],
   "head": "Lattice fringes labelled Pd(111) 0.224 nm and a separate green-marked Ag spacing on distinct particles; no intermediate alloy spacing is marked",
   "solves": "Ag and Pd form an interacting alloy: electron density redistributes between Ag and Pd in Ag0.25Pd0.75-ZIS",
   "op": "assign features",
   "verdict": "shown",
   "source": "o3",
   "tech_source": "modality",
   "note": "Ag0.25Pd0.75 alloy (111) would lie near 0.227 nm by Vegard; separate Ag(111) 0.238 and Pd(111) 0.224 fringes suggest segregated Ag and Pd domains",
   "claims": [
    "s4"
   ],
   "necessity": "necessary",
   "necessity_reason": "Only figure-backed support with image_support shown for s4 (o3)."
  },
  {
   "id": "C3",
   "lane": 2,
   "row": "S1",
   "line": 2,
   "title": "EDS:spectrum, TEM:HAADF, F3",
   "tech": "EDS:spectrum, TEM:HAADF",
   "figs": [
    "F3"
   ],
   "panel": "",
   "panel_ids": [],
   "head": "HAADF-EDS: Zn, S, In fill the sheet; sparse Ag and Pd counts spread over the same area",
   "solves": "Nanometre-sized Ag-Pd particles are dispersed over the ZIS nanosheet surface",
   "op": "register colocated views",
   "verdict": "partial",
   "source": "o4",
   "tech_source": "label",
   "note": "Ag and Pd maps are near background; no particle-level contrast",
   "detail": "o4: HAADF-EDS: Zn, S, In fill the sheet; sparse Ag and Pd counts spread over the same area",
   "claims": [
    "s2"
   ],
   "necessity": "redundant",
   "necessity_reason": "No member reaches image_support shown, and s2 keeps shown support from o2."
  },
  {
   "id": "C4",
   "lane": 2,
   "row": "S1",
   "line": 3,
   "title": "evidence, F7",
   "tech": "",
   "figs": [
    "F7"
   ],
   "panel": "10.1016/j.jmst.2021.12.003#F7d, 10.1016/j.jmst.2021.12.003#F7e",
   "panel_ids": [
    "10.1016/j.jmst.2021.12.003#F7d",
    "10.1016/j.jmst.2021.12.003#F7e"
   ],
   "head": "Ag0.25Pd0.75-ZIS: Ag 3d marginally higher, Pd 3d marginally lower binding energy than Ag-ZIS and Pd-ZIS",
   "solves": "Ag and Pd form an interacting alloy: electron density redistributes between Ag and Pd in Ag0.25Pd0.75-ZIS",
   "op": "compare across conditions",
   "verdict": "partial",
   "source": "o7",
   "tech_source": "none",
   "note": "shifts are a fraction of the peak width (<~0.2 eV); reference lines barely separate the peaks",
   "detail": "o7: Ag0.25Pd0.75-ZIS: Ag 3d marginally higher, Pd 3d marginally lower binding energy than Ag-ZIS and Pd-ZIS",
   "claims": [
    "s4"
   ],
   "necessity": "redundant",
   "necessity_reason": "No member reaches image_support shown, and s4 keeps shown support from o3."
  },
  {
   "id": "C5",
   "lane": 2,
   "row": "S2",
   "line": 0,
   "title": "evidence, F9",
   "tech": "",
   "figs": [
    "F9"
   ],
   "panel": "10.1016/j.jmst.2021.12.003#F9a",
   "panel_ids": [
    "10.1016/j.jmst.2021.12.003#F9a"
   ],
   "head": "Computed Delta G_H*: Pd -0.31, Pd0.75Ag0.25 -0.08, Pd0.5Ag0.5 0.12, Pd0.25Ag0.75 0.28, Ag 0.49 eV",
   "solves": "H* adsorption free energy on Pd0.75Ag0.25(111) is -0.08 eV, closest to zero of the Pd-Ag (111) surfaces",
   "op": "compare across conditions, read characteristic point",
   "verdict": "shown",
   "source": "o13",
   "tech_source": "none",
   "detail": "o13: Computed Delta G_H*: Pd -0.31, Pd0.75Ag0.25 -0.08, Pd0.5Ag0.5 0.12, Pd0.25Ag0.75 0.28, Ag 0.49 eV",
   "claims": [
    "pr3"
   ],
   "necessity": "necessary",
   "necessity_reason": "Only figure-backed support with image_support shown for pr3 (o13)."
  },
  {
   "id": "C6",
   "lane": 2,
   "row": "S2",
   "line": 1,
   "title": "ECHEM:EIS, PL, F10",
   "tech": "ECHEM:EIS, PL",
   "figs": [
    "F10"
   ],
   "panel": "10.1016/j.jmst.2021.12.003#F10a, 10.1016/j.jmst.2021.12.003#F10b, 10.1016/j.jmst.2021.12.003#F10c, 10.1016/j.jmst.2021.12.003#F10d",
   "panel_ids": [
    "10.1016/j.jmst.2021.12.003#F10a",
    "10.1016/j.jmst.2021.12.003#F10b",
    "10.1016/j.jmst.2021.12.003#F10c",
    "10.1016/j.jmst.2021.12.003#F10d"
   ],
   "head": "Steady photocurrent: Ag0.25Pd0.75-ZIS ~2.1 > Pd-ZIS ~1.5 > Ag-ZIS ~0.9 > ZIS ~0.4 uA/cm2. Nyquist arc radius: Ag0.25Pd0.75-ZIS smallest, then Pd-ZIS, Ag-ZIS, ZIS largest.",
   "solves": "Ag0.25Pd0.75-ZIS shows the most efficient photocarrier separation, ranking Ag0.25Pd0.75-ZIS > Pd-ZIS > Ag-ZIS > ZIS",
   "op": "compare across conditions",
   "verdict": "shown",
   "source": "o14, o15, o16, o17",
   "tech_source": "label+none",
   "note": "Pd-ZIS has the highest initial spike (~3.0) but decays below Ag0.25Pd0.75-ZIS; text quotes 2.2 vs 0.5 fitted circuit values not given text reports tau_ave 12.96 ns vs 6.24 ns for ZIS (Fig. S13); the plotted curves do not resolve a twofold lifetime difference",
   "detail": "o14: Steady photocurrent: Ag0.25Pd0.75-ZIS ~2.1 > Pd-ZIS ~1.5 > Ag-ZIS ~0.9 > ZIS ~0.4 uA/cm2; o15: Nyquist arc radius: Ag0.25Pd0.75-ZIS smallest, then Pd-ZIS, Ag-ZIS, ZIS largest; o16: PL peak at ~470 nm strongly quenched by metal loading: ZIS >> Ag-ZIS > Pd-ZIS > Ag0.25Pd0.75-ZIS; o17: TR-PL decays of the four samples nearly coincide; only a marginally longer tail for Ag0.25Pd0.75-ZIS",
   "claims": [
    "pr2"
   ],
   "necessity": "necessary",
   "necessity_reason": "Only figure-backed support with image_support shown for pr2 (o14, o15, o16, o17)."
  },
  {
   "id": "C7",
   "lane": 2,
   "row": "S3",
   "line": 0,
   "title": "evidence, F8",
   "tech": "",
   "figs": [
    "F8"
   ],
   "panel": "10.1016/j.jmst.2021.12.003#F8b, 10.1016/j.jmst.2021.12.003#F8a",
   "panel_ids": [
    "10.1016/j.jmst.2021.12.003#F8b",
    "10.1016/j.jmst.2021.12.003#F8a"
   ],
   "head": "H2 evolution rate: Ag0.25Pd0.75 125.4 > Ag0.5Pd0.5 57.3 > Ag0.75Pd0.25 43.5 > Pd 34.5 > Ag 3.2 > ZIS 1.5 umol/h",
   "solves": "Ag0.25Pd0.75-ZIS gives the highest H2 evolution rate, 125.4 umol/h, 83.6x ZIS and 3.6x Pd-ZIS",
   "op": "compare across conditions, correlate across series",
   "verdict": "shown",
   "source": "o10",
   "tech_source": "none",
   "note": "bar values written on image; rates equal F8a 5-h amounts /5 (627/5 = 125.4); enhancement arrows 83.6x, 39.2x, 3.6x (OCR reads 39.7)",
   "detail": "o10: H2 evolution rate: Ag0.25Pd0.75 125.4 > Ag0.5Pd0.5 57.3 > Ag0.75Pd0.25 43.5 > Pd 34.5 > Ag 3.2 > ZIS 1.5 umol/h",
   "claims": [
    "f1"
   ],
   "necessity": "necessary",
   "necessity_reason": "Only figure-backed support with image_support shown for f1 (o10)."
  },
  {
   "id": "C8",
   "lane": 2,
   "row": "S4",
   "line": 0,
   "title": "OPTICAL:photograph, UVVIS, UVVIS:Tauc, F5",
   "tech": "OPTICAL:photograph, UVVIS, UVVIS:Tauc",
   "figs": [
    "F5"
   ],
   "panel": "10.1016/j.jmst.2021.12.003#F5a, 10.1016/j.jmst.2021.12.003#F5b",
   "panel_ids": [
    "10.1016/j.jmst.2021.12.003#F5a",
    "10.1016/j.jmst.2021.12.003#F5b"
   ],
   "head": "UV-vis: absorbance above ~450 nm ranks Ag0.25Pd0.75-ZIS >= Pd-ZIS > Ag-ZIS > ZIS. Tauc intercepts: ZIS 2.53, Pd-ZIS 2.46, Ag-ZIS 2.40, Ag0.25Pd0.75-ZIS 2.35 eV.",
   "solves": "",
   "op": "compare across conditions, fit model",
   "verdict": "partial",
   "source": "o8, o9, o18",
   "tech_source": "label",
   "note": "below ~440 nm Ag-ZIS lies under ZIS; Pd-ZIS above Ag0.25Pd0.75-ZIS at 300-350 nm",
   "detail": "o8: UV-vis: absorbance above ~450 nm ranks Ag0.25Pd0.75-ZIS >= Pd-ZIS > Ag-ZIS > ZIS; o9: Tauc intercepts: ZIS 2.53, Pd-ZIS 2.46, Ag-ZIS 2.40, Ag0.25Pd0.75-ZIS 2.35 eV; o18: Inset photographs: sample powders darken from ZIS to the metal-loaded samples",
   "claims": [
    "c1"
   ],
   "necessity": "necessary",
   "necessity_reason": "Only figure-backed support with image_support shown for c1 (o9, o18)."
  }
 ],
 "edges": [
  [
   "S0",
   "S1",
   "produces"
  ],
  [
   "S1",
   "S2",
   "supports"
  ],
  [
   "S2",
   "S3",
   "causes"
  ],
  [
   "S3",
   "S4",
   "supports"
  ]
 ],
 "figs": {},
 "fm_critical": true
}
