Repository: colpark/causalmat

# causalmat

This repo asks whether the MatMech multimodal causal-mechanism dataset can carry a benchmark of **foundation-model (FM) advantage**. That means tasks where an agent holding domain FM tools makes measurably better decisions than:
- the same agent holding only classical tools, and
- a fixed mechanical pipeline with no agent at all.

The reasoning must be grounded on measurements. The analysis follows the `fm-advantage-benchmark` skill (rev 2) and uses BioReason-on-KEGG as the reference construction.

- **Dataset:** MatMech, Liu et al., *Scientific Data* 13:269 (2026), https://doi.org/10.1038/s41597-026-06598-5
  - Data: https://doi.org/10.6084/m9.figshare.29815979 (v5, CC BY 4.0)

File: taxonomy/specs_v07/Journal_of_Materials_Science_&_Technology__j.jmst.2021.12.018.json
{
 "file": "Journal_of_Materials_Science_&_Technology__j.jmst.2021.12.018.html",
 "short": "Sulfur-doped g-C3N4/g-C3N4 isotype step-scheme heterojunctio",
 "journal": "Journal_of_Materials_Science_&_Technology",
 "year": null,
 "title": "Sulfur-doped g-C3N4/g-C3N4 isotype step-scheme heterojunction for photocatalytic H2 evolution",
 "doi": "Journal_of_Materials_Science_&_Technology/j.jmst.2021.12.018",
 "lanes": [
  {
   "key": "micro",
   "label": "Microscopy: TEM",
   "sub": "foundation model in hand"
  },
  {
   "key": "diff",
   "label": "Diffraction: DIFF",
   "sub": "foundation model candidate"
  },
  {
   "key": "classic",
   "label": "Classical tools",
   "sub": "collapsed to one node per state"
  }
 ],
 "states": [
  {
   "id": "S0",
   "stage": "HYP",
   "title": "Hypothesis and design",
   "head": "Pristine g-C3N4 evolves little H2 under visible light; efficient metal-free photocatalysts are needed. S-doping g-C3N4 to pair S-doped and S-free domains as an isotype S-scheme heterojunction should raise H2 evolution.",
   "detail": "Absorbed: n1 (HYP/need), n2 (HYP/hypothesis), n3 (DES/base_system), n4 (DES/modification), n5 (PRC/synthesis), n6 (PRC/treatment), n7 (PRC/treatment), n8 (PRC/treatment)",
   "figs": [],
   "source": "n1, n2, n3, n4, n5, n6, n7, n8"
  },
  {
   "id": "S1",
   "stage": "STR",
   "title": "Structure state",
   "head": "Sulfur is bonded into the heptazine framework as C-S-C (S on N sites) in S-g-C3N4-E. S-g-C3N4-E is highly porous: SBET 173.53 m2/g and Vpore 0.888 cm3/g, >10x g-C3N4-E and S@g-C3N4-E.",
   "detail": "Absorbed: n9 (STR/chemistry/bonding), n10 (STR/microstructure/porosity), n11 (STR/interface). Premises: S 2p near 164.5 eV marks C-S-C bonding; 168.5 eV marks oxidised sulfur (SO4 2-); Sulfur melts near 115 C and boils near 445 C, so it is liquid at 180 C and vapour at 520 C; S-scheme model: contact of oxidation- and reduction-type semiconductors aligns Fermi levels, bends bands and sets an internal field that recombines the useless carriers",
   "figs": [],
   "source": "n9, n10, n11"
  },
  {
   "id": "S2",
   "stage": "PRP",
   "title": "Property state and mechanisms",
   "head": "Internal field recombines O-domain CB electrons with R-domain VB holes, leaving R-domain electrons (-0.64 V) to reduce H+ and O-domain holes (2.25 V) to oxidise TEOA. Photogenerated charges separate more efficiently and recombine less in S-g-C3N4-E than in g-C3N4 and g-C3N4-E.",
   "detail": "Absorbed: n12 (MEC/pathway), n13 (PRP/value), n14 (PRP/value). Premises: S-scheme model: contact of oxidation- and reduction-type semiconductors aligns Fermi levels, bends bands and sets an internal field that recombines the useless carriers; Higher photocurrent, quenched PL and longer PL lifetime indicate better photogenerated charge separation",
   "figs": [],
   "source": "n12, n13, n14"
  },
  {
   "id": "S3",
   "stage": "PRF",
   "title": "Performance state",
   "head": "S-g-C3N4-E keeps evolving H2 over six 4-h visible-light cycles (24 h)",
   "detail": "Absorbed: n15 (PRF/service_capability)",
   "figs": [],
   "source": "n15"
  },
  {
   "id": "S4",
   "stage": "DSC",
   "title": "Conclusion",
   "head": "S-doping plus pyrolysis turns exfoliated g-C3N4 into a porous S-doped/S-free isotype S-scheme photocatalyst with ~49x higher H2 evolution",
   "detail": "Absorbed: n16 (DSC/conclusion)",
   "figs": [],
   "source": "n16"
  }
 ],
 "nodes": [
  {
   "id": "M1",
   "lane": 1,
   "row": "S1",
   "line": 0,
   "title": "DIFF, F2",
   "tech": "DIFF",
   "figs": [
    "F2"
   ],
   "panel": "10.1016/j.jmst.2021.12.018#F2",
   "panel_ids": [
    "10.1016/j.jmst.2021.12.018#F2"
   ],
   "head": "Sharp reflections of S@g-C3N4-E matching the sulfur PDF#83-2283 sticks are absent from S-g-C3N4-E, which shows only the broad (002) peak",
   "solves": "",
   "op": "compare across conditions",
   "verdict": "shown",
   "source": "o2",
   "tech_source": "modality",
   "note": "S@g-C3N4-E (222), (026), (206) reflections sit on the sulfur card sticks; merged node (see build merged_nodes)",
   "claims": [
    "n9"
   ],
   "necessity": "redundant",
   "necessity_reason": "n9 keeps shown support from o8, o10 after removal."
  },
  {
   "id": "C2",
   "lane": 2,
   "row": "S1",
   "line": 1,
   "title": "EDS:spectrum, F3",
   "tech": "EDS:spectrum",
   "figs": [
    "F3"
   ],
   "panel": "10.1016/j.jmst.2021.12.018#F3d, 10.1016/j.jmst.2021.12.018#F3e, 10.1016/j.jmst.2021.12.018#F3f",
   "panel_ids": [
    "10.1016/j.jmst.2021.12.018#F3d",
    "10.1016/j.jmst.2021.12.018#F3e",
    "10.1016/j.jmst.2021.12.018#F3f"
   ],
   "head": "EDS maps: C and N dense and even across the field; S present as sparse, evenly scattered dots",
   "solves": "",
   "op": "assess spatial distribution",
   "verdict": "partial",
   "source": "o7",
   "tech_source": "label",
   "note": "no scale bar and no electron image of the mapped area; N map has darker patches at top-left and lower right",
   "detail": "o7: EDS maps: C and N dense and even across the field; S present as sparse, evenly scattered dots",
   "claims": [
    "n9"
   ],
   "necessity": "redundant",
   "necessity_reason": "No member reaches image_support shown, and n9 keeps shown support from o2, o8, o10."
  },
  {
   "id": "C3",
   "lane": 2,
   "row": "S1",
   "line": 2,
   "title": "XPS, F4",
   "tech": "XPS",
   "figs": [
    "F4"
   ],
   "panel": "10.1016/j.jmst.2021.12.018#F4a, 10.1016/j.jmst.2021.12.018#F4c, 10.1016/j.jmst.2021.12.018#F4d",
   "panel_ids": [
    "10.1016/j.jmst.2021.12.018#F4a",
    "10.1016/j.jmst.2021.12.018#F4c",
    "10.1016/j.jmst.2021.12.018#F4d"
   ],
   "head": "Survey spectrum shows C 1s, N 1s and O 1s peaks, but no S 2p peak is discernible above background at the 'S 2p' label. N 1s components shift by only -0.1 eV in S-g-C3N4-E (398.5->398.4, 399.8->399.7, 401.0->400.9 eV).",
   "solves": "Sulfur is bonded into the heptazine framework as C-S-C (S on N sites) in S-g-C3N4-E",
   "op": "compare across conditions, cross check consistency",
   "verdict": "partial",
   "source": "o8, o9, o10",
   "tech_source": "label+none",
   "note": "linked text calls it an 'obvious negative shift'; 0.1 eV is at the level of typical XPS calibration uncertainty figure labels 164.5 eV; linked text says 164.7 eV. Merged presence + assignment readings (see merged_nodes)",
   "detail": "o8: Survey spectrum shows C 1s, N 1s and O 1s peaks, but no S 2p peak is discernible above background at the 'S 2p' label; o9: N 1s components shift by only -0.1 eV in S-g-C3N4-E (398.5->398.4, 399.8->399.7, 401.0->400.9 eV); o10: S 2p peaks at 164.5 eV (major) and 168.5 eV appear for S-g-C3N4-E; g-C3N4-E shows only noise",
   "claims": [
    "n9"
   ],
   "necessity": "redundant",
   "necessity_reason": "n9 keeps shown support from o2 after removal."
  },
  {
   "id": "C4",
   "lane": 2,
   "row": "S1",
   "line": 3,
   "title": "MECH:tensile, PHYS:surfacearea, F5",
   "tech": "MECH:tensile, PHYS:surfacearea",
   "figs": [
    "F5"
   ],
   "panel": "10.1016/j.jmst.2021.12.018#F5a, 10.1016/j.jmst.2021.12.018#F5b",
   "panel_ids": [
    "10.1016/j.jmst.2021.12.018#F5a",
    "10.1016/j.jmst.2021.12.018#F5b"
   ],
   "head": "SBET/Vpore: S-g-C3N4-E 173.53/0.888 >> S@g-C3N4-E 15.69/0.073 ~ g-C3N4-E 12.68/0.085 > g-C3N4 5.51/0.038. BJH: S-g-C3N4-E pore volume is bimodal, a ~3.7 nm peak and a broad ~20-25 nm mode; the others show only a small ~3.5 nm peak",
   "solves": "S-g-C3N4-E is highly porous: SBET 173.53 m2/g and Vpore 0.888 cm3/g, >10x g-C3N4-E and S@g-C3N4-E",
   "op": "compare across conditions, read distribution statistics",
   "verdict": "shown",
   "source": "o12, o14",
   "tech_source": "label",
   "note": "inset table in F5a; isotherm of S-g-C3N4-E lies far above the others at all P/P0 with a hysteresis loop above ~0.8 the sharp ~3.5-3.8 nm peak shared by all samples is where the BJH desorption-branch artefact (tensile strength effect) usually falls",
   "detail": "o12: SBET/Vpore: S-g-C3N4-E 173.53/0.888 >> S@g-C3N4-E 15.69/0.073 ~ g-C3N4-E 12.68/0.085 > g-C3N4 5.51/0.038; o14: BJH: S-g-C3N4-E pore volume is bimodal, a ~3.7 nm peak and a broad ~20-25 nm mode; the others show only a small ~3.5 nm peak",
   "claims": [
    "n10"
   ],
   "necessity": "necessary",
   "necessity_reason": "Only figure-backed support with image_support shown for n10 (o12, o14)."
  },
  {
   "id": "C5",
   "lane": 2,
   "row": "S2",
   "line": 0,
   "title": "evidence, F6",
   "tech": "",
   "figs": [
    "F6"
   ],
   "panel": "10.1016/j.jmst.2021.12.018#F6a, 10.1016/j.jmst.2021.12.018#F6d",
   "panel_ids": [
    "10.1016/j.jmst.2021.12.018#F6a",
    "10.1016/j.jmst.2021.12.018#F6d"
   ],
   "head": "H2 accumulates linearly to ~22,400 umol/g in 4 h on S-g-C3N4-E; the other three samples stay near zero. H2 evolution rate of S-g-C3N4-E under >420 nm light is 5548.1 umol/g/h",
   "solves": "S-g-C3N4-E gives by far the highest H2 evolution rate of the four samples, 5548.1 umol/g/h at >420 nm",
   "op": "compare across conditions, read characteristic point",
   "verdict": "shown",
   "source": "o15, o16",
   "tech_source": "none",
   "note": "22,400/4 h ~ 5600 umol/g/h, consistent with the 5548.1 bar in F6d",
   "detail": "o15: H2 accumulates linearly to ~22,400 umol/g in 4 h on S-g-C3N4-E; the other three samples stay near zero; o16: H2 evolution rate of S-g-C3N4-E under >420 nm light is 5548.1 umol/g/h",
   "claims": [
    "n14"
   ],
   "necessity": "redundant",
   "necessity_reason": "n14 keeps shown support from o21 after removal."
  },
  {
   "id": "C6",
   "lane": 2,
   "row": "S2",
   "line": 1,
   "title": "ECHEM:EIS, F7",
   "tech": "ECHEM:EIS",
   "figs": [
    "F7"
   ],
   "panel": "10.1016/j.jmst.2021.12.018#F7a, 10.1016/j.jmst.2021.12.018#F7c",
   "panel_ids": [
    "10.1016/j.jmst.2021.12.018#F7a",
    "10.1016/j.jmst.2021.12.018#F7c"
   ],
   "head": "Absorbance of S-g-C3N4-E stays ~0.43-0.2 across 450-700 nm, above all other samples. Nyquist arc: S-g-C3N4-E smallest (<~100 ohm) < g-C3N4-E (~400) < g-C3N4 (~700) < S@g-C3N4-E (~1150 ohm)",
   "solves": "",
   "op": "compare across conditions",
   "verdict": "shown",
   "source": "o21, o23",
   "tech_source": "label+none",
   "note": "main absorption edge of S-g-C3N4-E sits near 400 nm vs ~430 nm for g-C3N4 (blue shift, consistent with F9 E'g 2.85 eV > Eg 2.75 eV; not discussed in linked text); moved here from the label by judge (second claim, used by no node)",
   "detail": "o21: Absorbance of S-g-C3N4-E stays ~0.43-0.2 across 450-700 nm, above all other samples; o23: Nyquist arc: S-g-C3N4-E smallest (<~100 ohm) < g-C3N4-E (~400) < g-C3N4 (~700) < S@g-C3N4-E (~1150 ohm)",
   "claims": [
    "n14",
    "n13"
   ],
   "necessity": "redundant",
   "necessity_reason": "n14, n13 keeps shown support from o15, o16, o22, o24 after removal."
  },
  {
   "id": "C7",
   "lane": 2,
   "row": "S2",
   "line": 2,
   "title": "PL, F7, F8",
   "tech": "PL",
   "figs": [
    "F7",
    "F8"
   ],
   "panel": "10.1016/j.jmst.2021.12.018#F7b, 10.1016/j.jmst.2021.12.018#F8a, 10.1016/j.jmst.2021.12.018#F8b",
   "panel_ids": [
    "10.1016/j.jmst.2021.12.018#F7b",
    "10.1016/j.jmst.2021.12.018#F8a",
    "10.1016/j.jmst.2021.12.018#F8b"
   ],
   "head": "Photocurrent ranks S-g-C3N4-E (~0.3-0.55 uA) > g-C3N4-E (~0.13-0.2) > g-C3N4 (~0.07-0.1) > S@g-C3N4-E (~0.05). PL band near 460 nm is far weaker for S-g-C3N4-E than for g-C3N4 and g-C3N4-E.",
   "solves": "Photogenerated charges separate more efficiently and recombine less in S-g-C3N4-E than in g-C3N4 and g-C3N4-E",
   "op": "compare across conditions, correlate across series, fit model",
   "verdict": "partial",
   "source": "o22, o24, o25, o26, o28",
   "tech_source": "label+none",
   "note": "S-g-C3N4-E shows sharp spike-and-decay transients and its peak current falls from ~0.55 to ~0.41 uA over six cycles extra ~435 nm peak in S@g-C3N4-E and a shoulder in S-g-C3N4-E PL quench does not track activity across the four samples, so quenching alone does not show better separation; photocurrent and H2 yield of S@g-C3N4-E from F7b and F6a (o22, o15)",
   "audit": true,
   "detail": "o22: Photocurrent ranks S-g-C3N4-E (~0.3-0.55 uA) > g-C3N4-E (~0.13-0.2) > g-C3N4 (~0.07-0.1) > S@g-C3N4-E (~0.05); o24: PL band near 460 nm is far weaker for S-g-C3N4-E than for g-C3N4 and g-C3N4-E; o25: S@g-C3N4-E PL is also strongly quenched (peak ~45% of g-C3N4), although it has the lowest photocurrent and near-zero H2 yield; o26: PL decay curves of all four samples nearly overlap; S-g-C3N4-E decays only marginally slower; o28: Two-exponential lifetimes of S-g-C3N4-E exceed g-C3N4's by only 1-5% (6.826 vs 6.735 ns; 1.749 vs 1.667 ns)",
   "inner_audit": "o25: PL quench does not track activity across the four samples, so quenching alone does not show better separation; photocurrent and H2 yield of S@g-C3N4-E from F7b and F6a (o22, o15)",
   "claims": [
    "n13"
   ],
   "necessity": "corrective",
   "necessity_reason": "Changes support for S2: o26 partial; o28 text_silent"
  },
  {
   "id": "C8",
   "lane": 2,
   "row": "S3",
   "line": 0,
   "title": "evidence, F6",
   "tech": "",
   "figs": [
    "F6"
   ],
   "panel": "10.1016/j.jmst.2021.12.018#F6c",
   "panel_ids": [
    "10.1016/j.jmst.2021.12.018#F6c"
   ],
   "head": "Each of six consecutive 4-h runs gives a linear H2 rise to ~20,000-22,400 umol/g. 4-h H2 yield falls from ~22,300 (cycles 1-3) to ~21,600, ~20,600 and ~19,900 umol/g (cycles 4-6), about 11% lost",
   "solves": "S-g-C3N4-E keeps evolving H2 over six 4-h visible-light cycles (24 h)",
   "op": "compare across conditions",
   "verdict": "shown",
   "source": "o18, o19",
   "tech_source": "none",
   "detail": "o18: Each of six consecutive 4-h runs gives a linear H2 rise to ~20,000-22,400 umol/g; o19: 4-h H2 yield falls from ~22,300 (cycles 1-3) to ~21,600, ~20,600 and ~19,900 umol/g (cycles 4-6), about 11% lost",
   "claims": [
    "n15"
   ],
   "necessity": "necessary",
   "necessity_reason": "Only figure-backed support with image_support shown for n15 (o18, o19)."
  }
 ],
 "edges": [
  [
   "S0",
   "S1",
   "produces"
  ],
  [
   "S1",
   "S2",
   "supports"
  ],
  [
   "S2",
   "S3",
   "supports"
  ],
  [
   "S3",
   "S4",
   "supports"
  ],
  [
   "S2",
   "S4",
   "supports"
  ]
 ],
 "figs": {},
 "fm_critical": false
}

File: taxonomy/specs_v07/Materials_Characterization__j.matchar.2015.10.016.json
{
 "file": "Materials_Characterization__j.matchar.2015.10.016.html",
 "short": "Fractographical characterization of hot pressed and pressure",
 "journal": "Materials_Characterization",
 "year": null,
 "title": "Fractographical characterization of hot pressed and pressureless sintered AlN-doped ZrB2-SiC composites",
 "doi": "Materials_Characterization/j.matchar.2015.10.016",
 "lanes": [
  {
   "key": "micro",
   "label": "Microscopy: MICRO",
   "sub": "foundation model in hand"
  },
  {
   "key": "diff",
   "label": "Diffraction: DIFF, XRD",
   "sub": "foundation model candidate"
  },
  {
   "key": "classic",
   "label": "Classical tools",
   "sub": "collapsed to one node per state"
  }
 ],
 "states": [
  {
   "id": "S0",
   "stage": "HYP",
   "title": "Hypothesis and design",
   "head": "Adding AlN as a sintering aid should promote densification of ZrB2-SiC composites. ZrB2-30 vol% SiC with phenolic resin binder that pyrolyses to ~1.6 wt% carbon sintering aid.",
   "detail": "Absorbed: h1 (HYP/hypothesis), d1 (DES/base_system), d2 (DES/modification), d3 (DES/variable_sweep), p0 (PRC/treatment), p1 (PRC/forming), p2 (PRC/forming)",
   "figs": [],
   "source": "h1, d1, d2, d3, p0, p1, p2"
  },
  {
   "id": "S1",
   "stage": "STR",
   "title": "Structure state",
   "head": "In AlN-doped HP composites a thin Al-, Si-, B-, C-, N-bearing amorphous layer lines ZrB2/SiC grain interfaces. HP composites with 1 and 5 wt% AlN reach ~100% relative density, above AlN-free HP (~97.5%).",
   "detail": "Absorbed: s1 (STR/interface), s2 (STR/microstructure/porosity), s3 (STR/microstructure/porosity)",
   "figs": [],
   "source": "s1, s2, s3"
  },
  {
   "id": "S2",
   "stage": "PRP",
   "title": "Property state and mechanisms",
   "head": "AlN reduces surface B2O3 to BN + Al2O3; the Al2O3-SiO2-based liquid drives liquid-phase sintering during hot pressing. HP Vickers hardness peaks at ~20.3 GPa with 1 wt% AlN and falls slightly (~19.2-19.4 GPa) at 3-5 wt%.",
   "detail": "Absorbed: m1 (MEC/pathway), r1 (PRP/value), r2 (PRP/value). Premises: AlN reduces the B2O3 surface oxide of ZrB2 to BN and Al2O3 (Eq. 1) [22]",
   "figs": [],
   "source": "m1, r1, r2"
  },
  {
   "id": "S4",
   "stage": "DSC",
   "title": "Conclusion",
   "head": "AlN aids densification and hardness of ZrB2-SiC only under hot pressing; pressureless, it lowers density and hardness",
   "detail": "Absorbed: c1 (DSC/conclusion)",
   "figs": [],
   "source": "c1"
  }
 ],
 "nodes": [
  {
   "id": "M1",
   "lane": 0,
   "row": "S1",
   "line": 0,
   "title": "MICRO, F3, F4",
   "tech": "MICRO",
   "figs": [
    "F3",
    "F4"
   ],
   "panel": "10.1016/j.matchar.2015.10.016#F3a, 10.1016/j.matchar.2015.10.016#F3b, 10.1016/j.matchar.2015.10.016#F4b",
   "panel_ids": [
    "10.1016/j.matchar.2015.10.016#F3a",
    "10.1016/j.matchar.2015.10.016#F3b",
    "10.1016/j.matchar.2015.10.016#F4b"
   ],
   "head": "PS0 fracture surface shows more and larger pores and fewer, smaller necks than HP0. PS1 fracture surface is an open skeleton of faceted grains with necks and larger pores than PS0",
   "solves": "PS composites stay porous and porosity grows with AlN (relative density ~85.5% at 0 to ~70% at 5 wt%)",
   "op": "compare across conditions",
   "verdict": "shown",
   "source": "o6, o10b",
   "tech_source": "modality",
   "note": "HP0 (F3a): thick arrows mark remaining pores and coarsened grains, thin arrows mark mixed inter/intragranular fracture (marker meaning per linked text); PS0 (F3b): thick arrows mark necks and pull-out sites, with more dark cavities",
   "claims": [
    "s3"
   ],
   "necessity": "redundant",
   "necessity_reason": "s3 keeps shown support from o2 after removal."
  },
  {
   "id": "M2",
   "lane": 0,
   "row": "S1",
   "line": 1,
   "title": "MICRO, F4, F5, F7",
   "tech": "MICRO",
   "figs": [
    "F4",
    "F5",
    "F7"
   ],
   "panel": "10.1016/j.matchar.2015.10.016#F4a, 10.1016/j.matchar.2015.10.016#F5a, 10.1016/j.matchar.2015.10.016#F7a",
   "panel_ids": [
    "10.1016/j.matchar.2015.10.016#F4a",
    "10.1016/j.matchar.2015.10.016#F5a",
    "10.1016/j.matchar.2015.10.016#F7a"
   ],
   "head": "Fracture surface is dense, without open pores, with large flat transgranular facets. An extended layered interfacial phase (thick arrows) lies between grains on the fracture surface.",
   "solves": "HP composites with 1 and 5 wt% AlN reach ~100% relative density, above AlN-free HP (~97.5%)",
   "op": "inspect local feature, recognize signature",
   "verdict": "shown",
   "source": "o7, o11, o21",
   "tech_source": "modality",
   "note": "facets up to ~10 um (5 um bar ~135 px); HP5 (F5a) shows the same transgranular surface; sample HP1 per caption sample HP5 per caption (packet F5 = paper Fig. 6) 100 nm bar ~91 px; caption names the grains ZrB2 and SiC and the sample HP5",
   "claims": [
    "s2",
    "s1"
   ],
   "necessity": "redundant",
   "necessity_reason": "s2, s1 keeps shown support from o1, o9, o12 after removal."
  },
  {
   "id": "C3",
   "lane": 2,
   "row": "S1",
   "line": 2,
   "title": "PHYS:density, F2",
   "tech": "PHYS:density",
   "figs": [
    "F2"
   ],
   "panel": "10.1016/j.matchar.2015.10.016#F2a",
   "panel_ids": [
    "10.1016/j.matchar.2015.10.016#F2a"
   ],
   "head": "HP relative density rises from ~97.5% (0 wt% AlN) to ~100% at 1 and 5 wt% (~99.3% at 3 wt%)",
   "solves": "HP composites with 1 and 5 wt% AlN reach ~100% relative density, above AlN-free HP (~97.5%)",
   "op": "read trend",
   "verdict": "shown",
   "source": "o1",
   "tech_source": "label",
   "note": "series read via legend 'HP' (annotation); values read from axis",
   "detail": "o1: HP relative density rises from ~97.5% (0 wt% AlN) to ~100% at 1 and 5 wt% (~99.3% at 3 wt%)",
   "claims": [
    "s2"
   ],
   "necessity": "redundant",
   "necessity_reason": "s2 keeps shown support from o7 after removal."
  },
  {
   "id": "C4",
   "lane": 2,
   "row": "S1",
   "line": 3,
   "title": "PHYS:density, F2",
   "tech": "PHYS:density",
   "figs": [
    "F2"
   ],
   "panel": "10.1016/j.matchar.2015.10.016#F2a",
   "panel_ids": [
    "10.1016/j.matchar.2015.10.016#F2a"
   ],
   "head": "PS relative density falls monotonically with AlN: ~85.5, 78.4, 70.7, 70.0% at 0, 1, 3, 5 wt%",
   "solves": "PS composites stay porous and porosity grows with AlN (relative density ~85.5% at 0 to ~70% at 5 wt%)",
   "op": "read trend",
   "verdict": "shown",
   "source": "o2",
   "tech_source": "label",
   "note": "text: PS1 ~8% below PS0; plot gives ~7 points (~8% relative)",
   "detail": "o2: PS relative density falls monotonically with AlN: ~85.5, 78.4, 70.7, 70.0% at 0, 1, 3, 5 wt%",
   "claims": [
    "s3"
   ],
   "necessity": "redundant",
   "necessity_reason": "s3 keeps shown support from o6, o10b after removal."
  },
  {
   "id": "C5",
   "lane": 2,
   "row": "S1",
   "line": 4,
   "title": "EDS:spectrum, F4, F5",
   "tech": "EDS:spectrum",
   "figs": [
    "F4",
    "F5"
   ],
   "panel": "10.1016/j.matchar.2015.10.016#F4a, 10.1016/j.matchar.2015.10.016#F5a",
   "panel_ids": [
    "10.1016/j.matchar.2015.10.016#F4a",
    "10.1016/j.matchar.2015.10.016#F5a"
   ],
   "head": "Point A spectrum: dominant Si peak, a smaller Zr peak and minor Al, N, C, B peaks. Spectrum of the marked layer shows Zr, Al, Si, N, C and B, with a strong Al peak",
   "solves": "In AlN-doped HP composites a thin Al-, Si-, B-, C-, N-bearing amorphous layer lines ZrB2/SiC grain interfaces",
   "op": "register colocated views",
   "verdict": "shown",
   "source": "o9, o12",
   "tech_source": "label+none",
   "note": "element peak labels printed on the spectrum; point A is a thin bright platelet on the fracture surface EDS spectrum is the lower half of crop F5a (micrograph + spectrum composite); N, C, B, Al, Si, Zr labelled, Al peak second only to Zr; citation restored at panel level (cue override)",
   "detail": "o9: Point A spectrum: dominant Si peak, a smaller Zr peak and minor Al, N, C, B peaks; o12: Spectrum of the marked layer shows Zr, Al, Si, N, C and B, with a strong Al peak",
   "claims": [
    "s1"
   ],
   "necessity": "redundant",
   "necessity_reason": "s1 keeps shown support from o11, o21 after removal."
  },
  {
   "id": "M6",
   "lane": 0,
   "row": "S2",
   "line": 0,
   "title": "MICRO, F7",
   "tech": "MICRO",
   "figs": [
    "F7"
   ],
   "panel": "10.1016/j.matchar.2015.10.016#F7b",
   "panel_ids": [
    "10.1016/j.matchar.2015.10.016#F7b"
   ],
   "head": "A band of parallel dark fringes of even width follows the grain boundaries at a triple junction",
   "solves": "",
   "op": "inspect local feature",
   "verdict": "shown",
   "source": "o22",
   "tech_source": "modality",
   "claims": [
    "r1"
   ],
   "necessity": "redundant",
   "necessity_reason": "r1 keeps shown support from o3 after removal."
  },
  {
   "id": "M7",
   "lane": 1,
   "row": "S2",
   "line": 1,
   "title": "XRD, F6",
   "tech": "XRD",
   "figs": [
    "F6"
   ],
   "panel": "10.1016/j.matchar.2015.10.016#F6a",
   "panel_ids": [
    "10.1016/j.matchar.2015.10.016#F6a"
   ],
   "head": "HP5 XRD: reflections marked ZrB2, SiC, C (graphite) and BN; none marked AlN or Al2O3",
   "solves": "",
   "op": "assign features",
   "verdict": "shown",
   "source": "o15",
   "tech_source": "label",
   "claims": [
    "m1"
   ],
   "necessity": "redundant",
   "necessity_reason": "m1 keeps shown support from o19 after removal."
  },
  {
   "id": "M8",
   "lane": 1,
   "row": "S2",
   "line": 2,
   "title": "DIFF, F1, F6",
   "tech": "DIFF",
   "figs": [
    "F1",
    "F6"
   ],
   "panel": "10.1016/j.matchar.2015.10.016#F1b, 10.1016/j.matchar.2015.10.016#F6a",
   "panel_ids": [
    "10.1016/j.matchar.2015.10.016#F1b",
    "10.1016/j.matchar.2015.10.016#F6a"
   ],
   "head": "AlN reflections marked in the 5 wt% AlN powder are absent from the HP5 pattern",
   "solves": "",
   "op": "compare across conditions",
   "verdict": "partial",
   "source": "o16",
   "tech_source": "modality",
   "note": "F1b: both AlN triangles (~34 and ~38 deg) are stacked on SiC diamonds, i.e. AlN shares its only marked peaks with SiC; F6a shows no AlN marker and only SiC-marked peaks near 35.6/38 deg, so the figure cannot separate AlN absence from overlap; absence rests on the text",
   "claims": [
    "m1"
   ],
   "necessity": "redundant",
   "necessity_reason": "No member reaches image_support shown, and m1 keeps shown support from o15, o19."
  },
  {
   "id": "M9",
   "lane": 1,
   "row": "S2",
   "line": 3,
   "title": "DIFF, F6",
   "tech": "DIFF",
   "figs": [
    "F6"
   ],
   "panel": "10.1016/j.matchar.2015.10.016#F6a",
   "panel_ids": [
    "10.1016/j.matchar.2015.10.016#F6a"
   ],
   "head": "The only BN marker shares one weak peak near 26.5 deg with a graphite marker",
   "solves": "",
   "op": "compare coplotted quantities",
   "verdict": "shown",
   "source": "o19",
   "tech_source": "modality",
   "note": "graphite(002) and h-BN(002) nearly coincide; BN has no second marked reflection",
   "audit": true,
   "claims": [
    "m1"
   ],
   "necessity": "corrective",
   "necessity_reason": "Changes support for S2: "
  },
  {
   "id": "C10",
   "lane": 2,
   "row": "S2",
   "line": 4,
   "title": "MECH:hardness, F2",
   "tech": "MECH:hardness",
   "figs": [
    "F2"
   ],
   "panel": "10.1016/j.matchar.2015.10.016#F2b",
   "panel_ids": [
    "10.1016/j.matchar.2015.10.016#F2b"
   ],
   "head": "HP hardness ~18.0 GPa at 0, ~20.3 GPa at 1 wt% AlN, then ~19.4 and ~19.2 GPa at 3 and 5 wt%",
   "solves": "HP Vickers hardness peaks at ~20.3 GPa with 1 wt% AlN and falls slightly (~19.2-19.4 GPa) at 3-5 wt%",
   "op": "read trend",
   "verdict": "shown",
   "source": "o3",
   "tech_source": "label",
   "note": "the 1->5 wt% drop (~1 GPa) lies within the error bars (~+/-1 GPa)",
   "detail": "o3: HP hardness ~18.0 GPa at 0, ~20.3 GPa at 1 wt% AlN, then ~19.4 and ~19.2 GPa at 3 and 5 wt%",
   "claims": [
    "r1"
   ],
   "necessity": "redundant",
   "necessity_reason": "r1 keeps shown support from o22 after removal."
  },
  {
   "id": "C11",
   "lane": 2,
   "row": "S2",
   "line": 5,
   "title": "MECH:hardness, F2",
   "tech": "MECH:hardness",
   "figs": [
    "F2"
   ],
   "panel": "10.1016/j.matchar.2015.10.016#F2b",
   "panel_ids": [
    "10.1016/j.matchar.2015.10.016#F2b"
   ],
   "head": "PS hardness falls from ~12.0 to ~9.1, ~7.1 and ~6.8 GPa at 0, 1, 3, 5 wt% AlN",
   "solves": "PS Vickers hardness falls with AlN from ~12 GPa (0 wt%) to ~6.8 GPa (5 wt%)",
   "op": "read trend",
   "verdict": "shown",
   "source": "o4",
   "tech_source": "label",
   "detail": "o4: PS hardness falls from ~12.0 to ~9.1, ~7.1 and ~6.8 GPa at 0, 1, 3, 5 wt% AlN",
   "claims": [
    "r2"
   ],
   "necessity": "necessary",
   "necessity_reason": "Only figure-backed support with image_support shown for r2 (o4)."
  }
 ],
 "edges": [
  [
   "S0",
   "S1",
   "produces"
  ],
  [
   "S1",
   "S2",
   "supports"
  ],
  [
   "S2",
   "S4",
   "supports"
  ]
 ],
 "figs": {},
 "fm_critical": true
}

File: taxonomy/specs_v07/Materials_Characterization__j.matchar.2017.11.052.json
{
 "file": "Materials_Characterization__j.matchar.2017.11.052.html",
 "short": "Size dependence of microstructure of AlSi10Mg alloy fabricat",
 "journal": "Materials_Characterization",
 "year": null,
 "title": "Size dependence of microstructure of AlSi10Mg alloy fabricated by selective laser melting",
 "doi": "Materials_Characterization/j.matchar.2017.11.052",
 "lanes": [
  {
   "key": "micro",
   "label": "Microscopy: MICRO, SEM",
   "sub": "foundation model in hand"
  },
  {
   "key": "atom",
   "label": "Atomistic simulation: ATOM",
   "sub": "foundation model in hand"
  },
  {
   "key": "classic",
   "label": "Classical tools",
   "sub": "collapsed to one node per state"
  }
 ],
 "states": [
  {
   "id": "S0",
   "stage": "HYP",
   "title": "Hypothesis and design",
   "head": "How part size (plate width 0.1-10 mm, lattice-strut scale) changes SLM AlSi10Mg microstructure is unknown. AlSi10Mg (measured Al-10.8Si-0.2Mg-0.4Fe wt%) chosen as the SLM alloy.",
   "detail": "Absorbed: n1 (HYP/gap), n2 (DES/base_system), n3 (DES/variable_sweep), n4 (PRC/forming)",
   "figs": [],
   "source": "n1, n2, n3, n4"
  },
  {
   "id": "S1",
   "stage": "STR",
   "title": "Structure state",
   "head": "All widths consist of overlapping arc-shaped melt pools; the narrowest strip is only one to two pools wide. In narrow samples (<1 mm) fine Si particles also sit inside the columnar alpha-Al cells, not only at cell boundaries.",
   "detail": "Absorbed: n5 (STR/microstructure/shape), n8 (STR/microstructure/distribution), n9 (STR/chemistry/composition), n10 (STR/defect/extended), n11 (STR/microstructure/feature_size). Premises: Annealed SLM AlSi10Mg shows similar fine Si precipitates inside alpha-Al cells; Low-angle boundaries are tangled dislocation arrays; fewer of them means recovery",
   "figs": [],
   "source": "n5, n8, n9, n10, n11"
  },
  {
   "id": "S2",
   "stage": "PRP",
   "title": "Property state and mechanisms",
   "head": "Powder contact at side faces cuts heat removal from narrow parts, slowing cooling and letting later laser passes reheat them. Vickers hardness falls slightly with decreasing width, ~112 HV at >=5 mm to ~107 HV at 0.27 mm",
   "detail": "Absorbed: n7 (MEC/pathway), n13 (PRP/value). Premises: AlSi10Mg thermal conductivity is 120-170 W/m/K; SLM cooling rates reach ~1e5 K/s; Highly porous metal foams have low thermal conductivity, so a powder bed conducts heat poorly; Solute in solid solution and dislocations both strengthen Al alloys; losing either softens the matrix",
   "figs": [],
   "source": "n7, n13"
  },
  {
   "id": "S3",
   "stage": "PRF",
   "title": "Performance state",
   "head": "SLM reproduces plate widths within ~15% down to ~1 mm; thinner plates come out increasingly wider, floor ~0.27 mm",
   "detail": "Absorbed: n6 (PRF/service_capability)",
   "figs": [],
   "source": "n6"
  },
  {
   "id": "S4",
   "stage": "DSC",
   "title": "Conclusion",
   "head": "Part size affects Si particle morphology (intracellular Si precipitation) more than the alpha-Al matrix; small parts stay hot longer during SLM",
   "detail": "Absorbed: n14 (DSC/conclusion)",
   "figs": [],
   "source": "n14"
  }
 ],
 "nodes": [
  {
   "id": "M1",
   "lane": 0,
   "row": "S1",
   "line": 0,
   "title": "MICRO, F4",
   "tech": "MICRO",
   "figs": [
    "F4"
   ],
   "panel": "10.1016/j.matchar.2017.11.052#F4a, 10.1016/j.matchar.2017.11.052#F4b, 10.1016/j.matchar.2017.11.052#F4c, 10.1016/j.matchar.2017.11.052#F4d",
   "panel_ids": [
    "10.1016/j.matchar.2017.11.052#F4a",
    "10.1016/j.matchar.2017.11.052#F4b",
    "10.1016/j.matchar.2017.11.052#F4c",
    "10.1016/j.matchar.2017.11.052#F4d"
   ],
   "head": "Stacked arc-shaped melt-pool boundaries in all four widths; narrowest strip spans one to two pools",
   "solves": "All widths consist of overlapping arc-shaped melt pools; the narrowest strip is only one to two pools wide",
   "op": "compare across conditions",
   "verdict": "shown",
   "source": "o2",
   "tech_source": "modality",
   "claims": [
    "n5"
   ],
   "necessity": "necessary",
   "necessity_reason": "Only figure-backed support with image_support shown for n5 (o2)."
  },
  {
   "id": "M2",
   "lane": 0,
   "row": "S1",
   "line": 1,
   "title": "MICRO, F4",
   "tech": "MICRO",
   "figs": [
    "F4"
   ],
   "panel": "10.1016/j.matchar.2017.11.052#F4a, 10.1016/j.matchar.2017.11.052#F4d",
   "panel_ids": [
    "10.1016/j.matchar.2017.11.052#F4a",
    "10.1016/j.matchar.2017.11.052#F4d"
   ],
   "head": "Visible melt-pool arcs ~200-300 um wide and ~70-100 um high against the 100 um bar",
   "solves": "All widths consist of overlapping arc-shaped melt pools; the narrowest strip is only one to two pools wide",
   "op": "measure feature metric",
   "verdict": "partial",
   "source": "o3",
   "tech_source": "modality",
   "note": "Text: pool height ~150 um, mean width 300 um; visible heights are smaller because later pools overlap earlier ones; only F4d carries the 100 um bar, so the F4a reading assumes equal magnification across F4a-d",
   "claims": [
    "n5"
   ],
   "necessity": "redundant",
   "necessity_reason": "No member reaches image_support shown, and n5 keeps shown support from o2."
  },
  {
   "id": "M3",
   "lane": 0,
   "row": "S1",
   "line": 2,
   "title": "SEM, F7",
   "tech": "SEM",
   "figs": [
    "F7"
   ],
   "panel": "10.1016/j.matchar.2017.11.052#F7a, 10.1016/j.matchar.2017.11.052#F7b, 10.1016/j.matchar.2017.11.052#F7c, 10.1016/j.matchar.2017.11.052#F7d",
   "panel_ids": [
    "10.1016/j.matchar.2017.11.052#F7a",
    "10.1016/j.matchar.2017.11.052#F7b",
    "10.1016/j.matchar.2017.11.052#F7c",
    "10.1016/j.matchar.2017.11.052#F7d"
   ],
   "head": "SEM: Si particles in Z-aligned strings with clear matrix between in (a),(b); in (c),(d) many particles scattered between strings",
   "solves": "In narrow samples (<1 mm) fine Si particles also sit inside the columnar alpha-Al cells, not only at cell boundaries",
   "op": "assess spatial distribution, compare across conditions",
   "verdict": "shown",
   "source": "o8",
   "tech_source": "label",
   "claims": [
    "n8"
   ],
   "necessity": "redundant",
   "necessity_reason": "n8 keeps shown support from o13 after removal."
  },
  {
   "id": "C4",
   "lane": 2,
   "row": "S1",
   "line": 3,
   "title": "EBSD, F5, F6",
   "tech": "EBSD",
   "figs": [
    "F5",
    "F6"
   ],
   "panel": "10.1016/j.matchar.2017.11.052#F5a, 10.1016/j.matchar.2017.11.052#F5b, 10.1016/j.matchar.2017.11.052#F5c, 10.1016/j.matchar.2017.11.052#F5d, 10.1016/j.matchar.2017.11.052#F6b",
   "panel_ids": [
    "10.1016/j.matchar.2017.11.052#F5a",
    "10.1016/j.matchar.2017.11.052#F5b",
    "10.1016/j.matchar.2017.11.052#F5c",
    "10.1016/j.matchar.2017.11.052#F5d",
    "10.1016/j.matchar.2017.11.052#F6b"
   ],
   "head": "EBSD maps: elongated grains along Z, many red (<001>//Z), finer equiaxed grains at pool boundaries, alike in all widths. HAGB mean intercept L stays at 7.0-7.8 um from 0.27 to 10.4 mm width",
   "solves": "alpha-Al grain size (HAGB mean intercept ~7-8 um) is independent of plate width",
   "op": "compare across conditions, convert to quantity, measure feature metric, read trend",
   "verdict": "shown",
   "source": "o5, o6",
   "tech_source": "label+none",
   "note": "F5c,d also show coarse off-colour grains in powder attached to the side faces",
   "detail": "o5: EBSD maps: elongated grains along Z, many red (<001>//Z), finer equiaxed grains at pool boundaries, alike in all widths; o6: HAGB mean intercept L stays at 7.0-7.8 um from 0.27 to 10.4 mm width",
   "claims": [
    "n11"
   ],
   "necessity": "necessary",
   "necessity_reason": "Only figure-backed support with image_support shown for n11 (o5, o6)."
  },
  {
   "id": "C5",
   "lane": 2,
   "row": "S1",
   "line": 4,
   "title": "evidence",
   "tech": "",
   "figs": [],
   "panel": "",
   "panel_ids": [],
   "head": "Si number density ~30 um^-2 for widths >0.5 mm, rising to ~40 um^-2 below 0.5 mm",
   "solves": "In narrow samples (<1 mm) fine Si particles also sit inside the columnar alpha-Al cells, not only at cell boundaries",
   "op": "",
   "verdict": null,
   "source": "o10",
   "tech_source": "none",
   "detail": "o10: Si number density ~30 um^-2 for widths >0.5 mm, rising to ~40 um^-2 below 0.5 mm",
   "claims": [
    "n8"
   ],
   "necessity": "redundant",
   "necessity_reason": "No member reaches image_support shown, and n8 keeps shown support from o8, o13."
  },
  {
   "id": "C6",
   "lane": 2,
   "row": "S1",
   "line": 5,
   "title": "ATOM:CALPHAD, F2",
   "tech": "ATOM:CALPHAD",
   "figs": [
    "F2"
   ],
   "panel": "10.1016/j.matchar.2017.11.052#F2b",
   "panel_ids": [
    "10.1016/j.matchar.2017.11.052#F2b"
   ],
   "head": "Si area fraction higher in narrower samples, all below equilibrium, gap to equilibrium shrinking with decreasing width. CALPHAD equilibrium Si fraction ~0.105 just below the solidus, rising to ~0.12 below ~300 C",
   "solves": "Less supersaturated Si remains in the alpha-Al matrix of narrower samples",
   "op": "read characteristic point",
   "verdict": "shown",
   "source": "o11, o12",
   "tech_source": "label+none",
   "note": "Solidus dashed line sits near 575-580 C; text says ~560 C",
   "detail": "o11: Si area fraction higher in narrower samples, all below equilibrium, gap to equilibrium shrinking with decreasing width; o12: CALPHAD equilibrium Si fraction ~0.105 just below the solidus, rising to ~0.12 below ~300 C",
   "claims": [
    "n9"
   ],
   "necessity": "necessary",
   "necessity_reason": "Only figure-backed support with image_support shown for n9 (o12)."
  },
  {
   "id": "C7",
   "lane": 2,
   "row": "S1",
   "line": 6,
   "title": "evidence, F2",
   "tech": "",
   "figs": [
    "F2"
   ],
   "panel": "10.1016/j.matchar.2017.11.052#F2a",
   "panel_ids": [
    "10.1016/j.matchar.2017.11.052#F2a"
   ],
   "head": "At the alloy composition the vertical section passes liquid -> alpha+liquid -> alpha+Si+AlFeSi-beta (+Mg2Si below ~400 C)",
   "solves": "",
   "op": "read characteristic point",
   "verdict": "shown",
   "source": "o13",
   "tech_source": "none",
   "detail": "o13: At the alloy composition the vertical section passes liquid -> alpha+liquid -> alpha+Si+AlFeSi-beta (+Mg2Si below ~400 C)",
   "claims": [
    "n8"
   ],
   "necessity": "redundant",
   "necessity_reason": "n8 keeps shown support from o8 after removal."
  },
  {
   "id": "C8",
   "lane": 2,
   "row": "S1",
   "line": 7,
   "title": "EBSD, F7",
   "tech": "EBSD",
   "figs": [
    "F7"
   ],
   "panel": "",
   "panel_ids": [],
   "head": "EBSD Sv(LAB) = 0.149, 0.143, 0.125 um^-1 for maps (a), (b), (c)",
   "solves": "Low-angle boundary (dislocation-array) density is lower in the narrowest sample, indicating enhanced recovery",
   "op": "compare across conditions",
   "verdict": "shown",
   "source": "o14",
   "tech_source": "label",
   "note": "One map per sample; 10.41 vs 2.10 mm differ by only 4%",
   "detail": "o14: EBSD Sv(LAB) = 0.149, 0.143, 0.125 um^-1 for maps (a), (b), (c)",
   "claims": [
    "n10"
   ],
   "necessity": "necessary",
   "necessity_reason": "Only figure-backed support with image_support shown for n10 (o14)."
  },
  {
   "id": "C9",
   "lane": 2,
   "row": "S2",
   "line": 0,
   "title": "MECH:hardness, F3",
   "tech": "MECH:hardness",
   "figs": [
    "F3"
   ],
   "panel": "10.1016/j.matchar.2017.11.052#F3",
   "panel_ids": [
    "10.1016/j.matchar.2017.11.052#F3"
   ],
   "head": "Hardness error bars overlap across widths and the series is non-monotonic (0.35-0.46 mm ~109 HV above 0.57-0.66 mm ~107.5 HV). Hardness ~111.8 HV at 10.4 and 5.3 mm, ~107-109 HV at 0.57-2.8 mm, ~106.6 HV at 0.27 mm",
   "solves": "Vickers hardness falls slightly with decreasing width, ~112 HV at >=5 mm to ~107 HV at 0.27 mm",
   "op": "compare across conditions, read trend",
   "verdict": "shown",
   "source": "o15, o16",
   "tech_source": "label",
   "audit": true,
   "detail": "o15: Hardness error bars overlap across widths and the series is non-monotonic (0.35-0.46 mm ~109 HV above 0.57-0.66 mm ~107.5 HV); o16: Hardness ~111.8 HV at 10.4 and 5.3 mm, ~107-109 HV at 0.57-2.8 mm, ~106.6 HV at 0.27 mm",
   "inner_audit": "o15: Hardness error bars overlap across widths and the series is non-monotonic (0.35-0.46 mm ~109 HV above 0.57-0.66 mm ~107.5 HV)",
   "claims": [
    "n13"
   ],
   "necessity": "corrective",
   "necessity_reason": "Changes support for S2: "
  },
  {
   "id": "M10",
   "lane": 0,
   "row": "S3",
   "line": 0,
   "title": "MICRO, F4",
   "tech": "MICRO",
   "figs": [
    "F4"
   ],
   "panel": "10.1016/j.matchar.2017.11.052#F4c, 10.1016/j.matchar.2017.11.052#F4d",
   "panel_ids": [
    "10.1016/j.matchar.2017.11.052#F4c",
    "10.1016/j.matchar.2017.11.052#F4d"
   ],
   "head": "Side faces of the thin strips are wavy with partially fused powder particles attached",
   "solves": "SLM reproduces plate widths within ~15% down to ~1 mm; thinner plates come out increasingly wider, floor ~0.27 mm",
   "op": "inspect local feature",
   "verdict": "shown",
   "source": "o4",
   "tech_source": "modality",
   "claims": [
    "n6"
   ],
   "necessity": "redundant",
   "necessity_reason": "n6 keeps shown support from o1 after removal."
  },
  {
   "id": "C11",
   "lane": 2,
   "row": "S3",
   "line": 1,
   "title": "evidence, F1",
   "tech": "",
   "figs": [
    "F1"
   ],
   "panel": "10.1016/j.matchar.2017.11.052#F1c",
   "panel_ids": [
    "10.1016/j.matchar.2017.11.052#F1c"
   ],
   "head": "Measured widths sit on or just above the 1:1 line down to ~1 mm, deviate increasingly below ~0.5 mm, floor ~0.27 mm at d_s = 0.1",
   "solves": "SLM reproduces plate widths within ~15% down to ~1 mm; thinner plates come out increasingly wider, floor ~0.27 mm",
   "op": "match to design",
   "verdict": "shown",
   "source": "o1",
   "tech_source": "none",
   "note": "Read from F1c: d_s 1.0 -> d_m ~1.13; 0.5 -> ~0.66; 0.4 -> ~0.56; 0.3 -> ~0.46; 0.2 -> ~0.35; 0.1 -> ~0.27 mm. Grey band 0.3-0.4 mm is the EOS sheet limit",
   "detail": "o1: Measured widths sit on or just above the 1:1 line down to ~1 mm, deviate increasingly below ~0.5 mm, floor ~0.27 mm at d_s = 0.1",
   "claims": [
    "n6"
   ],
   "necessity": "redundant",
   "necessity_reason": "n6 keeps shown support from o4 after removal."
  },
  {
   "id": "C12",
   "lane": 2,
   "row": "S4",
   "line": 0,
   "title": "evidence, F6, F8",
   "tech": "",
   "figs": [
    "F6",
    "F8"
   ],
   "panel": "10.1016/j.matchar.2017.11.052#F6a, 10.1016/j.matchar.2017.11.052#F8a, 10.1016/j.matchar.2017.11.052#F8b, 10.1016/j.matchar.2017.11.052#F8c, 10.1016/j.matchar.2017.11.052#F8d",
   "panel_ids": [
    "10.1016/j.matchar.2017.11.052#F6a",
    "10.1016/j.matchar.2017.11.052#F8a",
    "10.1016/j.matchar.2017.11.052#F8b",
    "10.1016/j.matchar.2017.11.052#F8c",
    "10.1016/j.matchar.2017.11.052#F8d"
   ],
   "head": "{001}, {011}, {111} area fractions ~0.2, ~0.15, ~0.08 with no systematic width trend except {001} dropping to ~0.165 at 5-10 mm. Si size histograms alike (mode bin ~25-50 nm, tail to ~250 nm, sparse to ~400 nm in a,b); mean 60, 63, 60, 53 nm",
   "solves": "",
   "op": "compare across conditions, read trend",
   "verdict": "shown",
   "source": "o7, o9",
   "tech_source": "none",
   "note": "Peak bin ~26.5% in (a) vs ~28.5-29.5% in (b)-(d), matching the text's 'slightly lower frequency near 50 nm' for the 10 mm sample",
   "detail": "o7: {001}, {011}, {111} area fractions ~0.2, ~0.15, ~0.08 with no systematic width trend except {001} dropping to ~0.165 at 5-10 mm; o9: Si size histograms alike (mode bin ~25-50 nm, tail to ~250 nm, sparse to ~400 nm in a,b); mean 60, 63, 60, 53 nm",
   "claims": [
    "n14"
   ],
   "necessity": "necessary",
   "necessity_reason": "Only figure-backed support with image_support shown for n14 (o7, o9)."
  }
 ],
 "edges": [
  [
   "S0",
   "S1",
   "produces"
  ],
  [
   "S1",
   "S3",
   "causes"
  ],
  [
   "S0",
   "S2",
   "causes"
  ],
  [
   "S1",
   "S2",
   "causes"
  ],
  [
   "S3",
   "S4",
   "supports"
  ],
  [
   "S1",
   "S4",
   "supports"
  ],
  [
   "S2",
   "S4",
   "supports"
  ]
 ],
 "figs": {},
 "fm_critical": true
}
