Repository: colpark/causalmat

# causalmat

This repo asks whether the MatMech multimodal causal-mechanism dataset can carry a benchmark of **foundation-model (FM) advantage**. That means tasks where an agent holding domain FM tools makes measurably better decisions than:
- the same agent holding only classical tools, and
- a fixed mechanical pipeline with no agent at all.

The reasoning must be grounded on measurements. The analysis follows the `fm-advantage-benchmark` skill (rev 2) and uses BioReason-on-KEGG as the reference construction.

- **Dataset:** MatMech, Liu et al., *Scientific Data* 13:269 (2026), https://doi.org/10.1038/s41597-026-06598-5
  - Data: https://doi.org/10.6084/m9.figshare.29815979 (v5, CC BY 4.0)

File: taxonomy/specs_v07/Materials_Characterization__j.matchar.2020.110138.json
{
 "file": "Materials_Characterization__j.matchar.2020.110138.html",
 "short": "Electron Backscatter Diffraction (EBSD) analysis of laser-cl",
 "journal": "Materials_Characterization",
 "year": null,
 "title": "Electron Backscatter Diffraction (EBSD) analysis of laser-cladded AISI 420 martensitic stainless steel",
 "doi": "Materials_Characterization/j.matchar.2020.110138",
 "lanes": [
  {
   "key": "micro",
   "label": "Microscopy: SEM",
   "sub": "foundation model in hand"
  },
  {
   "key": "diff",
   "label": "Diffraction: XRD",
   "sub": "foundation model candidate"
  },
  {
   "key": "classic",
   "label": "Classical tools",
   "sub": "collapsed to one node per state"
  }
 ],
 "states": [
  {
   "id": "S0",
   "stage": "HYP",
   "title": "Hypothesis and design",
   "head": "Crystallographic (EBSD) basis of microstructure evolution and residual stress across zones of laser-cladded 420 martensitic stainless steel is not established. EBSD image quality (IQ), degraded by lattice distortion, should reveal the residual stress distribution across the clad zones.",
   "detail": "Absorbed: n1 (HYP/gap), n2 (HYP/hypothesis), n3 (DES/base_system), n4 (DES/method), n5 (PRC/deposition)",
   "figs": [],
   "source": "n1, n2, n3, n4, n5"
  },
  {
   "id": "S1",
   "stage": "STR",
   "title": "Structure state",
   "head": "Bead cross-section divides into bead zone, dilution zone, a curved interface and the heat-affected zone of the substrate. Prior-austenite grains change from planar at the interface to long columnar in DZ(I), mixed in DZ(C) and equiaxed in BZ.",
   "detail": "Absorbed: n6 (STR/microstructure/distribution), n9 (STR/microstructure/shape), n7 (STR/phase/identity), n11 (STR/microstructure/feature_size), n12 (STR/defect/extended), n13 (STR/phase/lattice). Premises: GOS of a grain is the mean misorientation between the grain-average orientation and all its pixels; EBSD IQ scales with Kikuchi-pattern sharpness and drops with dislocations, lattice strain and distortion",
   "figs": [],
   "source": "n6, n9, n7, n11, n12, n13"
  },
  {
   "id": "S2",
   "stage": "PRP",
   "title": "Property state and mechanisms",
   "head": "Solidification starts with planar grains at the fusion interface, grows epitaxial columnar austenite, and G/R changes shift it towards equiaxed grains up the bead. Extremely high, zone-dependent cooling during cladding transforms the austenite fully to martensite below Ms at different rates in each zone.",
   "detail": "Absorbed: n10 (MEC/pathway), n8 (MEC/pathway), n14 (PRP/value), n15 (MEC/pathway). Premises: Planar-then-epitaxial columnar solidification from the fusion line is usual in laser welding and cladding; Authors' earlier study found differential cooling rates and varying martensite and dislocation density across these clad zones; EBSD IQ scales with Kikuchi-pattern sharpness and drops with dislocations, lattice strain and distortion",
   "figs": [],
   "source": "n10, n8, n14, n15"
  },
  {
   "id": "S3",
   "stage": "PRF",
   "title": "Performance state",
   "head": "EBSD IQ mapping tracks the residual-stress distribution across bead, dilution and HAZ zones of the single-bead clad",
   "detail": "Absorbed: n16 (PRF/service_capability)",
   "figs": [],
   "source": "n16"
  },
  {
   "id": "S4",
   "stage": "DSC",
   "title": "Conclusion",
   "head": "EBSD resolves PAG morphology, martensite size, GOS and IQ gradients in laser-cladded 420 MSS; IQ is inversely related to residual stress and can evaluate its distribution",
   "detail": "Absorbed: n17 (DSC/conclusion)",
   "figs": [],
   "source": "n17"
  }
 ],
 "nodes": [
  {
   "id": "M1",
   "lane": 0,
   "row": "S1",
   "line": 0,
   "title": "EBSD, SEM:crosssection, F3",
   "tech": "EBSD, SEM:crosssection",
   "figs": [
    "F3"
   ],
   "panel": "10.1016/j.matchar.2020.110138#F3a, 10.1016/j.matchar.2020.110138#F3b",
   "panel_ids": [
    "10.1016/j.matchar.2020.110138#F3a",
    "10.1016/j.matchar.2020.110138#F3b"
   ],
   "head": "OM and SEM cross-sections show a bead zone above, a dilution zone below it, a curved interface and the heat-affected zone",
   "solves": "Bead cross-section divides into bead zone, dilution zone, a curved interface and the heat-affected zone of the substrate",
   "op": "assess spatial distribution",
   "verdict": "shown",
   "source": "o1",
   "tech_source": "label",
   "note": "F3a also marks 'EBSD locations' on the centreline; substrate line drawn as a dashed line",
   "claims": [
    "n6"
   ],
   "necessity": "necessary",
   "necessity_reason": "Only figure-backed support with image_support shown for n6 (o1)."
  },
  {
   "id": "C2",
   "lane": 2,
   "row": "S1",
   "line": 1,
   "title": "evidence, F4",
   "tech": "",
   "figs": [
    "F4"
   ],
   "panel": "10.1016/j.matchar.2020.110138#F4a, 10.1016/j.matchar.2020.110138#F4b, 10.1016/j.matchar.2020.110138#F4c",
   "panel_ids": [
    "10.1016/j.matchar.2020.110138#F4a",
    "10.1016/j.matchar.2020.110138#F4b",
    "10.1016/j.matchar.2020.110138#F4c"
   ],
   "head": "Phase maps of all three regions are a single indexed colour with no second-phase pixels",
   "solves": "All three zones are martensite only; no retained austenite detected",
   "op": "assess spatial distribution",
   "verdict": "shown",
   "source": "o2",
   "tech_source": "none",
   "note": "no legend naming the phase; a few black unindexed specks in BZ(C)",
   "detail": "o2: Phase maps of all three regions are a single indexed colour with no second-phase pixels",
   "claims": [
    "n7"
   ],
   "necessity": "necessary",
   "necessity_reason": "Only figure-backed support with image_support shown for n7 (o2)."
  },
  {
   "id": "C3",
   "lane": 2,
   "row": "S1",
   "line": 2,
   "title": "evidence, F5",
   "tech": "",
   "figs": [
    "F5"
   ],
   "panel": "10.1016/j.matchar.2020.110138#F5a, 10.1016/j.matchar.2020.110138#F5b, 10.1016/j.matchar.2020.110138#F5c",
   "panel_ids": [
    "10.1016/j.matchar.2020.110138#F5a",
    "10.1016/j.matchar.2020.110138#F5b",
    "10.1016/j.matchar.2020.110138#F5c"
   ],
   "head": "Grain maps: long columnar grains in DZ(I) rise steeply from the interface; DZ(C) mixes elongated and blocky grains; BZ grains are irregular and near-equiaxed",
   "solves": "Prior-austenite grains change from planar at the interface to long columnar in DZ(I), mixed in DZ(C) and equiaxed in BZ",
   "op": "compare across conditions, inspect local feature",
   "verdict": "shown",
   "source": "o3",
   "tech_source": "none",
   "note": "many visible BZ/DZ grains span 50-150 um, larger than the text averages 23.7/26.1/35.1 um; a BZ aspect ratio of 3 (text) sits oddly with 'equiaxed'; thin grains run along the IZ band",
   "detail": "o3: Grain maps: long columnar grains in DZ(I) rise steeply from the interface; DZ(C) mixes elongated and blocky grains; BZ grains are irregular and near-equiaxed",
   "claims": [
    "n9"
   ],
   "necessity": "necessary",
   "necessity_reason": "Only figure-backed support with image_support shown for n9 (o3)."
  },
  {
   "id": "C4",
   "lane": 2,
   "row": "S1",
   "line": 3,
   "title": "evidence, F2, F7",
   "tech": "",
   "figs": [
    "F2",
    "F7"
   ],
   "panel": "10.1016/j.matchar.2020.110138#F2a, 10.1016/j.matchar.2020.110138#F2b, 10.1016/j.matchar.2020.110138#F2c, 10.1016/j.matchar.2020.110138#F7",
   "panel_ids": [
    "10.1016/j.matchar.2020.110138#F2a",
    "10.1016/j.matchar.2020.110138#F2b",
    "10.1016/j.matchar.2020.110138#F2c",
    "10.1016/j.matchar.2020.110138#F7"
   ],
   "head": "Pattern-quality maps: BZ(C) shows the finest lath contrast; DZ(C) and DZ(I) show coarser blocks and longer laths. Grain-size distribution: BZ tops out near 17.5 um and leads below ~5.5 um; DZ and DZ(I) extend to ~24 um",
   "solves": "Martensite substructure grains are coarser in both dilution-zone positions than in the bead zone",
   "op": "compare across conditions, measure feature metric",
   "verdict": "partial",
   "source": "o5, o6",
   "tech_source": "none",
   "note": "F2 image is paper Fig. 3 (PQ maps); difference is visible but qualitative at 60 um field width BZ peak ~10.5% at ~5.3 um, DZ peak ~11.4% at ~6.7 um; dashed divider at ~5.7 um (text says 6 um)",
   "detail": "o5: Pattern-quality maps: BZ(C) shows the finest lath contrast; DZ(C) and DZ(I) show coarser blocks and longer laths; o6: Grain-size distribution: BZ tops out near 17.5 um and leads below ~5.5 um; DZ and DZ(I) extend to ~24 um",
   "claims": [
    "n11"
   ],
   "necessity": "necessary",
   "necessity_reason": "Only figure-backed support with image_support shown for n11 (o6)."
  },
  {
   "id": "C5",
   "lane": 2,
   "row": "S1",
   "line": 4,
   "title": "SEM, F10, F8, F9",
   "tech": "SEM",
   "figs": [
    "F10",
    "F8",
    "F9"
   ],
   "panel": "",
   "panel_ids": [],
   "head": "GOS fractions: BZ has ~0.24 of grains at 3-5 deg vs ~0.17 in DZ; DZ has ~0.78 at 0-3 deg. GOS fractions: HAZ has ~0.43 of grains at 3-5 deg plus ~0.13 above 5 deg; DZ(I) ~0.65 at 0-3 deg; IZ in between.",
   "solves": "Bead-zone and HAZ grains carry more intragranular misorientation (plastic strain) than dilution-zone grains",
   "op": "compare across conditions, cross check consistency",
   "verdict": "shown",
   "source": "o8, o9, a1",
   "tech_source": "label+none",
   "note": "bars: BZ 0.16/0.255/0.305/0.19/0.045/0.02, DZ 0.165/0.275/0.34/0.13/0.04/0.02; text 26% and 78% text: HAZ 59% high-GOS, DZ(I) 65% low-GOS; F9a SEM panel only locates zones paper acknowledges the contradiction and blames GOS parameters",
   "detail": "o8: GOS fractions: BZ has ~0.24 of grains at 3-5 deg vs ~0.17 in DZ; DZ has ~0.78 at 0-3 deg; o9: GOS fractions: HAZ has ~0.43 of grains at 3-5 deg plus ~0.13 above 5 deg; DZ(I) ~0.65 at 0-3 deg; IZ in between; a1: HAZ has the largest high-GOS fraction (F9c) yet higher IQ than DZ(I) in the same scan (F10f,g): GOS and IQ disagree on strain",
   "claims": [
    "n12"
   ],
   "necessity": "necessary",
   "necessity_reason": "Only figure-backed support with image_support shown for n12 (o8, o9, a1)."
  },
  {
   "id": "C6",
   "lane": 2,
   "row": "S1",
   "line": 5,
   "title": "evidence, F10",
   "tech": "",
   "figs": [
    "F10"
   ],
   "panel": "",
   "panel_ids": [],
   "head": "BZ(C) grain-average IQ rises with depth, fit line ~270 to ~390 over 0-300 um. DZ(C) IQ falls from ~345 at the top to ~275 near 200 um, then flattens.",
   "solves": "Lattice distortion varies with depth: falls down the bead zone, rises down DZ(C), falls from DZ(I) to the interface, rises into the HAZ",
   "op": "correlate across series, cross check consistency, read trend",
   "verdict": "partial",
   "source": "o10, o11, o12",
   "tech_source": "none",
   "note": "map a: bluer at top, greener below; colour bar 142-1308 while text quotes range 142-485 text states both 'decreased from higher to lower' and 'towards the bottom IQ is increased'; the plot supports the decrease, with only a slight end rise; many zero-IQ points plotted panels f and g; zero-IQ points in g",
   "detail": "o10: BZ(C) grain-average IQ rises with depth, fit line ~270 to ~390 over 0-300 um; o11: DZ(C) IQ falls from ~345 at the top to ~275 near 200 um, then flattens; o12: IQ rises through DZ(I) towards the interface (~1130 to ~1630), then falls from ~2000 to ~1400 moving into the HAZ",
   "claims": [
    "n13"
   ],
   "necessity": "necessary",
   "necessity_reason": "Only figure-backed support with image_support shown for n13 (o10, o12)."
  },
  {
   "id": "C7",
   "lane": 2,
   "row": "S2",
   "line": 0,
   "title": "XRD, F11",
   "tech": "XRD",
   "figs": [
    "F11"
   ],
   "panel": "10.1016/j.matchar.2020.110138#F11",
   "panel_ids": [
    "10.1016/j.matchar.2020.110138#F11"
   ],
   "head": "Centreline residual stress: ~+380-555 at top, falls through the bead zone to negative values, reaches -810 to -1005 near 1200 um, positive again below ~1450 um",
   "solves": "Residual stress is tensile at the bead top, turns compressive at the bead-zone end, peaks compressive in the dilution zone and returns tensile in the HAZ",
   "op": "correlate across series, cross check consistency, read trend",
   "verdict": "shown",
   "source": "o13",
   "tech_source": "label",
   "note": "contour of experimental centreline XRD plus simulated +/-300 um data from earlier work",
   "detail": "o13: Centreline residual stress: ~+380-555 at top, falls through the bead zone to negative values, reaches -810 to -1005 near 1200 um, positive again below ~1450 um",
   "claims": [
    "n14"
   ],
   "necessity": "necessary",
   "necessity_reason": "Only figure-backed support with image_support shown for n14 (o13)."
  },
  {
   "id": "C8",
   "lane": 2,
   "row": "S3",
   "line": 0,
   "title": "MECH:tensile, F10, F11",
   "tech": "MECH:tensile",
   "figs": [
    "F10",
    "F11"
   ],
   "panel": "10.1016/j.matchar.2020.110138#F11",
   "panel_ids": [
    "10.1016/j.matchar.2020.110138#F11"
   ],
   "head": "IQ-RS inversion is inconsistent: IQ rises as signed RS falls in BZ and falls as RS turns tensile in HAZ, but falls in DZ as RS turns more compressive. Scan IQ averages differ fourfold (BZ 311, DZ(C) 300 vs DZ(I) 1255, HAZ 1626) with different colour-bar ranges, so IQ is only comparable within a scan",
   "solves": "EBSD IQ mapping tracks the residual-stress distribution across bead, dilution and HAZ zones of the single-bead clad",
   "op": "cross check consistency",
   "verdict": "shown",
   "source": "a2, a3",
   "tech_source": "label+none",
   "note": "inverse to signed RS in BZ/HAZ, inverse to |RS| in DZ; the paper's 'inversely proportional' mixes the two ranked across scans, IQ would call BZ more distorted than DZ(I), opposite to F11 where DZ carries the largest |RS|",
   "audit": true,
   "detail": "a2: IQ-RS inversion is inconsistent: IQ rises as signed RS falls in BZ and falls as RS turns tensile in HAZ, but falls in DZ as RS turns more compressive; a3: Scan IQ averages differ fourfold (BZ 311, DZ(C) 300 vs DZ(I) 1255, HAZ 1626) with different colour-bar ranges, so IQ is only comparable within a scan",
   "inner_audit": "a3: ranked across scans, IQ would call BZ more distorted than DZ(I), opposite to F11 where DZ carries the largest |RS|",
   "claims": [
    "n16"
   ],
   "necessity": "corrective",
   "necessity_reason": "Changes support for S3: "
  },
  {
   "id": "C9",
   "lane": 2,
   "row": "S4",
   "line": 0,
   "title": "EBSD:IPF, F6",
   "tech": "EBSD:IPF",
   "figs": [
    "F6"
   ],
   "panel": "",
   "panel_ids": [],
   "head": "IPF maps show many orientation colours inside each outlined grain; insets show parallel lath packets of shared colour",
   "solves": "",
   "op": "inspect local feature",
   "verdict": "shown",
   "source": "o7",
   "tech_source": "label",
   "note": "no panels offered (tier C6); whole figure read",
   "detail": "o7: IPF maps show many orientation colours inside each outlined grain; insets show parallel lath packets of shared colour",
   "claims": [
    "n17"
   ],
   "necessity": "necessary",
   "necessity_reason": "Only figure-backed support with image_support shown for n17 (o7)."
  }
 ],
 "edges": [
  [
   "S0",
   "S1",
   "produces"
  ],
  [
   "S0",
   "S2",
   "causes"
  ],
  [
   "S1",
   "S2",
   "causes"
  ],
  [
   "S2",
   "S3",
   "explains"
  ],
  [
   "S1",
   "S3",
   "supports"
  ],
  [
   "S3",
   "S4",
   "supports"
  ],
  [
   "S1",
   "S4",
   "supports"
  ]
 ],
 "figs": {},
 "fm_critical": true
}

File: taxonomy/specs_v07/Materials_Characterization__j.matchar.2020.110200.json
{
 "file": "Materials_Characterization__j.matchar.2020.110200.html",
 "short": "Microstructural and mechanical anisotropy of selective laser",
 "journal": "Materials_Characterization",
 "year": null,
 "title": "Microstructural and mechanical anisotropy of selective laser melted IN718 superalloy at room and high temperatures using small punch test",
 "doi": "Materials_Characterization/j.matchar.2020.110200",
 "lanes": [
  {
   "key": "micro",
   "label": "Microscopy: MICRO, SEM",
   "sub": "foundation model in hand"
  },
  {
   "key": "diff",
   "label": "Diffraction: XRD",
   "sub": "foundation model candidate"
  },
  {
   "key": "classic",
   "label": "Classical tools",
   "sub": "collapsed to one node per state"
  }
 ],
 "states": [
  {
   "id": "S0",
   "stage": "HYP",
   "title": "Hypothesis and design",
   "head": "Mechanisms behind the orientation dependence (anisotropy) of SLM IN718 mechanical properties have not been discussed in detail. Use small punch testing (hemispherical punch bulging a 500 um disc, load-displacement recorded) to assess anisotropy.",
   "detail": "Absorbed: n1 (HYP/gap), n2 (DES/method), n3 (DES/base_system), n4 (DES/variable_sweep), n5 (PRC/forming)",
   "figs": [],
   "source": "n1, n2, n3, n4, n5"
  },
  {
   "id": "S1",
   "stage": "STR",
   "title": "Structure state",
   "head": "Grains are columnar along BD, spanning several layers, in side sections and near-equiaxed in top sections. Strong cube-type <100> texture with <100> parallel to BD in both top and side material.",
   "detail": "Absorbed: n7 (STR/microstructure/shape), n8 (STR/microstructure/orientation), n9 (STR/microstructure/distribution), n11 (STR/defect/extended). Premises: Nb segregation during SLM solidification of IN718 forms intercellular Nb-rich Laves and gamma'' particles; With 30 um layers a side disc (8.7 mm span along BD) crosses ~290 layers, a top disc (500 um thick) ~17 layers",
   "figs": [],
   "source": "n7, n8, n9, n11"
  },
  {
   "id": "S2",
   "stage": "PRP",
   "title": "Property state and mechanisms",
   "head": "Side-disc columnar grains lie across the load, rotate during bulging and put slip systems near 45 deg (high Schmid factor), raising dislocation multiplication and work hardening; top-disc grains stay parallel to load (low Schmid factor). At 650 C the side disc loses strength by dynamic recovery of its high SLM-induced dislocation density; the low-dislocation top disc does not.",
   "detail": "Absorbed: m1 (MEC/pathway), m2 (MEC/pathway), m3 (MEC/pathway), p2 (PRP/value), p1 (PRP/value), p3 (PRP/behavior_class), p4 (PRP/value), p5 (PRP/behavior_class). Premises: Schmid factor is maximal when slip plane and slip direction both lie at 45 deg to the load; At high temperature dislocations move under a lower applied force; At high temperature grain boundaries become weaker than grain interiors; A ductile SPT load-displacement curve divides into zones I-VI: elastic bending, plastic bending, membrane stretching, necking/crack initiation, crack growth, fracture",
   "figs": [],
   "source": "m1, m2, m3, p2, p1, p3, p4, p5"
  },
  {
   "id": "S3",
   "stage": "PRF",
   "title": "Performance state",
   "head": "The better loading orientation switches with temperature: side discs are superior at RT, top discs match or slightly exceed them at 650 C",
   "detail": "Absorbed: f1 (PRF/service_capability)",
   "figs": [],
   "source": "f1"
  },
  {
   "id": "S4",
   "stage": "DSC",
   "title": "Conclusion",
   "head": "SLM IN718 is mechanically anisotropic in SPT, with an orientation ranking that reverses at 650 C, attributed to columnar grain orientation vs load, residual stress and Laves/grain-boundary weakening",
   "detail": "Absorbed: c1 (DSC/conclusion)",
   "figs": [],
   "source": "c1"
  }
 ],
 "nodes": [
  {
   "id": "M1",
   "lane": 0,
   "row": "S1",
   "line": 0,
   "title": "MICRO, F3",
   "tech": "MICRO",
   "figs": [
    "F3"
   ],
   "panel": "",
   "panel_ids": [],
   "head": "3D OM block: side faces show BD-elongated columnar grains crossing several melt-pool layers; top face shows melt tracks with smaller irregular grains",
   "solves": "Grains are columnar along BD, spanning several layers, in side sections and near-equiaxed in top sections",
   "op": "compare across conditions",
   "verdict": "shown",
   "source": "o1",
   "tech_source": "modality",
   "note": "text: columns 50-250 um long, 12-35 um wide, 4-12 layers",
   "claims": [
    "n7"
   ],
   "necessity": "redundant",
   "necessity_reason": "n7 keeps shown support from o3 after removal."
  },
  {
   "id": "M2",
   "lane": 0,
   "row": "S1",
   "line": 1,
   "title": "SEM, F4",
   "tech": "SEM",
   "figs": [
    "F4"
   ],
   "panel": "10.1016/j.matchar.2020.110200#F4e, 10.1016/j.matchar.2020.110200#F4f, 10.1016/j.matchar.2020.110200#F4g",
   "panel_ids": [
    "10.1016/j.matchar.2020.110200#F4e",
    "10.1016/j.matchar.2020.110200#F4f",
    "10.1016/j.matchar.2020.110200#F4g"
   ],
   "head": "SEM/ECCI: bright 'Laves' particles sit discretely at cell junctions in the top section; in the side section they form a 'Chain of Laves' along BD-parallel cell walls",
   "solves": "Intercellular Laves particles are discrete in the top section but form continuous chains along BD-parallel cell walls in the side section",
   "op": "compare across conditions",
   "verdict": "shown",
   "source": "o8",
   "tech_source": "label",
   "claims": [
    "n9"
   ],
   "necessity": "necessary",
   "necessity_reason": "Only figure-backed support with image_support shown for n9 (o8)."
  },
  {
   "id": "M3",
   "lane": 1,
   "row": "S1",
   "line": 2,
   "title": "PROCESS, XRD, F5",
   "tech": "PROCESS, XRD",
   "figs": [
    "F5"
   ],
   "panel": "10.1016/j.matchar.2020.110200#F5a",
   "panel_ids": [
    "10.1016/j.matchar.2020.110200#F5a"
   ],
   "head": "XRD: (200) is the strongest reflection (~2x (111)) in both SLM sections, whereas the powder pattern is (111)-dominated with weak (200)",
   "solves": "Strong cube-type <100> texture with <100> parallel to BD in both top and side material",
   "op": "compare across conditions",
   "verdict": "shown",
   "source": "o5",
   "tech_source": "label",
   "note": "text/Table 2: texture parameter TP(200) = 3.2 top, 3.0 side",
   "claims": [
    "n8"
   ],
   "necessity": "redundant",
   "necessity_reason": "n8 keeps shown support from o6, o7 after removal."
  },
  {
   "id": "C4",
   "lane": 2,
   "row": "S1",
   "line": 3,
   "title": "EBSD:IPF, F6",
   "tech": "EBSD:IPF",
   "figs": [
    "F6"
   ],
   "panel": "10.1016/j.matchar.2020.110200#F6a, 10.1016/j.matchar.2020.110200#F6b",
   "panel_ids": [
    "10.1016/j.matchar.2020.110200#F6a",
    "10.1016/j.matchar.2020.110200#F6b"
   ],
   "head": "EBSD IPF maps: side section grains long and elongated along BD; top section grains small and near-equiaxed",
   "solves": "Grains are columnar along BD, spanning several layers, in side sections and near-equiaxed in top sections",
   "op": "compare across conditions",
   "verdict": "shown",
   "source": "o3",
   "tech_source": "label",
   "detail": "o3: EBSD IPF maps: side section grains long and elongated along BD; top section grains small and near-equiaxed",
   "claims": [
    "n7"
   ],
   "necessity": "redundant",
   "necessity_reason": "n7 keeps shown support from o1 after removal."
  },
  {
   "id": "C5",
   "lane": 2,
   "row": "S1",
   "line": 4,
   "title": "EBSD, XRD:poleFigure, F5, F6",
   "tech": "EBSD, XRD:poleFigure",
   "figs": [
    "F5",
    "F6"
   ],
   "panel": "10.1016/j.matchar.2020.110200#F5b, 10.1016/j.matchar.2020.110200#F5c, 10.1016/j.matchar.2020.110200#F6c, 10.1016/j.matchar.2020.110200#F6d",
   "panel_ids": [
    "10.1016/j.matchar.2020.110200#F5b",
    "10.1016/j.matchar.2020.110200#F5c",
    "10.1016/j.matchar.2020.110200#F6c",
    "10.1016/j.matchar.2020.110200#F6d"
   ],
   "head": "XRD (100) pole figures of side and top sections each show one strong central maximum (Max 5.94 and 5.26). EBSD {100} pole figures of both sections show maxima at the centre and at the X and Y rims (cube component), texture index 2.45 side and 2.56 top",
   "solves": "Strong cube-type <100> texture with <100> parallel to BD in both top and side material",
   "op": "compare across conditions",
   "verdict": "shown",
   "source": "o6, o7",
   "tech_source": "label",
   "note": "the legend of F5b sits inside the F5c crop (both legends appear in F5c) max 4.06 side, 3.49 top",
   "detail": "o6: XRD (100) pole figures of side and top sections each show one strong central maximum (Max 5.94 and 5.26); o7: EBSD {100} pole figures of both sections show maxima at the centre and at the X and Y rims (cube component), texture index 2.45 side and 2.56 top",
   "claims": [
    "n8"
   ],
   "necessity": "redundant",
   "necessity_reason": "n8 keeps shown support from o5 after removal."
  },
  {
   "id": "M6",
   "lane": 0,
   "row": "S2",
   "line": 0,
   "title": "MICRO, F9",
   "tech": "MICRO",
   "figs": [
    "F9"
   ],
   "panel": "",
   "panel_ids": [],
   "head": "RT fracture: side surface is rough with fine cup-like relief; top surface shows smooth flat facets with steps and little deformation. 650 C side fracture: a 'Crack' along a boundary and tall faceted relief shaped like 'Columnar grains'",
   "solves": "At RT the side disc fractures in a ductile, fine-featured (dimpled) mode and the top disc by flat brittle facets",
   "op": "recognize signature",
   "verdict": "partial",
   "source": "o15, o16",
   "tech_source": "modality",
   "note": "at 2000x (F9b) dimples are not clearly resolved; the ductile reading is weaker than the text states strings written on F9e/F9f; F9 has no panels offered, so no packet annotation list exists",
   "claims": [
    "p3",
    "p5"
   ],
   "necessity": "redundant",
   "necessity_reason": "p3, p5 keeps shown support from o17 after removal."
  },
  {
   "id": "C7",
   "lane": 2,
   "row": "S2",
   "line": 1,
   "title": "XRD:poleFigure, F6",
   "tech": "XRD:poleFigure",
   "figs": [
    "F6"
   ],
   "panel": "10.1016/j.matchar.2020.110200#F6c, 10.1016/j.matchar.2020.110200#F6d",
   "panel_ids": [
    "10.1016/j.matchar.2020.110200#F6c",
    "10.1016/j.matchar.2020.110200#F6d"
   ],
   "head": "Side and top {100} pole figures show the same cube pattern in their own disc frames, so the disc-normal (punch) axis is a <100> direction for both specimens",
   "solves": "Side-disc columnar grains lie across the load, rotate during bulging and put slip systems near 45 deg (high Schmid factor), raising dislocation multiplication and work hardening; top-disc grains stay parallel to load (low Schmid factor)",
   "op": "match to reference",
   "verdict": "shown",
   "source": "a1",
   "tech_source": "label",
   "note": "with cube texture the initial crystallographic loading axis is equivalent for top and side discs; the Schmid-factor difference in m1 therefore rests on grain rotation/morphology, not on initial crystal orientation",
   "audit": true,
   "detail": "a1: Side and top {100} pole figures show the same cube pattern in their own disc frames, so the disc-normal (punch) axis is a <100> direction for both specimens",
   "inner_audit": "a1: with cube texture the initial crystallographic loading axis is equivalent for top and side discs; the Schmid-factor difference in m1 therefore rests on grain rotation/morphology, not on initial crystal orientation",
   "claims": [
    "m1"
   ],
   "necessity": "corrective",
   "necessity_reason": "Changes support for S2: "
  },
  {
   "id": "C8",
   "lane": 2,
   "row": "S2",
   "line": 2,
   "title": "evidence, F7",
   "tech": "",
   "figs": [
    "F7"
   ],
   "panel": "10.1016/j.matchar.2020.110200#F7",
   "panel_ids": [
    "10.1016/j.matchar.2020.110200#F7"
   ],
   "head": "Maximum-force bars at RT: side ~1690 N vs top ~1095 N, error bars well separated",
   "solves": "At RT the side disc carries about 54% higher SPT maximum force than the top disc (~1690 vs ~1095 N)",
   "op": "compare across conditions",
   "verdict": "shown",
   "source": "o11",
   "tech_source": "none",
   "detail": "o11: Maximum-force bars at RT: side ~1690 N vs top ~1095 N, error bars well separated",
   "claims": [
    "p1"
   ],
   "necessity": "necessary",
   "necessity_reason": "Only figure-backed support with image_support shown for p1 (o11)."
  },
  {
   "id": "C9",
   "lane": 2,
   "row": "S2",
   "line": 3,
   "title": "evidence, F7",
   "tech": "",
   "figs": [
    "F7"
   ],
   "panel": "10.1016/j.matchar.2020.110200#F7",
   "panel_ids": [
    "10.1016/j.matchar.2020.110200#F7"
   ],
   "head": "Maximum-force bars: side falls from ~1690 N (RT) to ~1065 N (650 C); top goes from ~1095 to ~1130 N",
   "solves": "From RT to 650 C the side-disc maximum force falls by about a third while the top disc is essentially unchanged",
   "op": "compare across conditions",
   "verdict": "shown",
   "source": "o12",
   "tech_source": "none",
   "detail": "o12: Maximum-force bars: side falls from ~1690 N (RT) to ~1065 N (650 C); top goes from ~1095 to ~1130 N",
   "claims": [
    "p4"
   ],
   "necessity": "necessary",
   "necessity_reason": "Only figure-backed support with image_support shown for p4 (o12)."
  },
  {
   "id": "C10",
   "lane": 2,
   "row": "S2",
   "line": 4,
   "title": "evidence, F8",
   "tech": "",
   "figs": [
    "F8"
   ],
   "panel": "10.1016/j.matchar.2020.110200#F8a, 10.1016/j.matchar.2020.110200#F8b",
   "panel_ids": [
    "10.1016/j.matchar.2020.110200#F8a",
    "10.1016/j.matchar.2020.110200#F8b"
   ],
   "head": "RT zone boundaries: side zone II 0.06-0.39 mm and zone III 0.39-0.62 mm; top zone II 0.03-0.12 mm and zone III 0.12-0.51 mm",
   "solves": "At RT the side disc shows a much wider plastic-bending zone II than the top disc",
   "op": "compare across conditions",
   "verdict": "shown",
   "source": "o13",
   "tech_source": "none",
   "note": "boundaries drawn by the authors from first/second derivatives of fitted curves; load at end of zone III ~1550 N side vs ~800 N top",
   "detail": "o13: RT zone boundaries: side zone II 0.06-0.39 mm and zone III 0.39-0.62 mm; top zone II 0.03-0.12 mm and zone III 0.12-0.51 mm",
   "claims": [
    "p2"
   ],
   "necessity": "necessary",
   "necessity_reason": "Only figure-backed support with image_support shown for p2 (o13)."
  },
  {
   "id": "C11",
   "lane": 2,
   "row": "S2",
   "line": 5,
   "title": "evidence, F8",
   "tech": "",
   "figs": [
    "F8"
   ],
   "panel": "10.1016/j.matchar.2020.110200#F8c, 10.1016/j.matchar.2020.110200#F8d",
   "panel_ids": [
    "10.1016/j.matchar.2020.110200#F8c",
    "10.1016/j.matchar.2020.110200#F8d"
   ],
   "head": "650 C zone boundaries: side zone II 0.08-0.24 mm, zone III 0.24-0.80 mm; top zone II 0.08-0.41 mm, zone III 0.41-0.72 mm",
   "solves": "",
   "op": "compare across conditions",
   "verdict": "shown",
   "source": "o14",
   "tech_source": "none",
   "note": "zone I ends at ~0.08 mm in both 650 C curves; the text's 'zone I wider in the side sample' at 650 C is not visible",
   "detail": "o14: 650 C zone boundaries: side zone II 0.08-0.24 mm, zone III 0.24-0.80 mm; top zone II 0.08-0.41 mm, zone III 0.41-0.72 mm",
   "claims": [
    "m3"
   ],
   "necessity": "necessary",
   "necessity_reason": "Only figure-backed support with image_support shown for m3 (o14)."
  },
  {
   "id": "C12",
   "lane": 2,
   "row": "S2",
   "line": 6,
   "title": "EDS:spectrum, F9",
   "tech": "EDS:spectrum",
   "figs": [
    "F9"
   ],
   "panel": "",
   "panel_ids": [],
   "head": "650 C top fracture: wide flat elongated facets carrying many small bright particles (particles 1-3 marked at higher magnification)",
   "solves": "At 650 C the side disc fails intergranularly along columnar grain boundaries; the top disc fails on flat facets studded with fine intercellular particles",
   "op": "inspect local feature",
   "verdict": "shown",
   "source": "o17",
   "tech_source": "label",
   "note": "text/Table 4: EDS shows the particles are Nb-rich (not in packet)",
   "detail": "o17: 650 C top fracture: wide flat elongated facets carrying many small bright particles (particles 1-3 marked at higher magnification)",
   "claims": [
    "p5"
   ],
   "necessity": "redundant",
   "necessity_reason": "p5 keeps shown support from o16 after removal."
  },
  {
   "id": "C13",
   "lane": 2,
   "row": "S3",
   "line": 0,
   "title": "evidence, F7",
   "tech": "",
   "figs": [
    "F7"
   ],
   "panel": "10.1016/j.matchar.2020.110200#F7",
   "panel_ids": [
    "10.1016/j.matchar.2020.110200#F7"
   ],
   "head": "At 650 C the side (~1065, bar ~1010-1120 N) and top (~1130, bar ~1100-1160 N) maxima differ by ~6% with error bars nearly overlapping",
   "solves": "The better loading orientation switches with temperature: side discs are superior at RT, top discs match or slightly exceed them at 650 C",
   "op": "cross check consistency",
   "verdict": "shown",
   "source": "a2",
   "tech_source": "none",
   "detail": "a2: At 650 C the side (~1065, bar ~1010-1120 N) and top (~1130, bar ~1100-1160 N) maxima differ by ~6% with error bars nearly overlapping",
   "claims": [
    "f1"
   ],
   "necessity": "necessary",
   "necessity_reason": "Only figure-backed support with image_support shown for f1 (a2)."
  }
 ],
 "edges": [
  [
   "S0",
   "S2",
   "realizes"
  ],
  [
   "S0",
   "S1",
   "produces"
  ],
  [
   "S1",
   "S2",
   "causes"
  ],
  [
   "S2",
   "S3",
   "supports"
  ],
  [
   "S3",
   "S4",
   "supports"
  ],
  [
   "S2",
   "S4",
   "supports"
  ]
 ],
 "figs": {},
 "fm_critical": true
}
