Repository: colpark/causalmat

# causalmat

This repo asks whether the MatMech multimodal causal-mechanism dataset can carry a benchmark of **foundation-model (FM) advantage**. That means tasks where an agent holding domain FM tools makes measurably better decisions than:
- the same agent holding only classical tools, and
- a fixed mechanical pipeline with no agent at all.

The reasoning must be grounded on measurements. The analysis follows the `fm-advantage-benchmark` skill (rev 2) and uses BioReason-on-KEGG as the reference construction.

- **Dataset:** MatMech, Liu et al., *Scientific Data* 13:269 (2026), https://doi.org/10.1038/s41597-026-06598-5
  - Data: https://doi.org/10.6084/m9.figshare.29815979 (v5, CC BY 4.0)
  - Code: https://github.com/61peng/matmech
- **Prior materials run of the skill:** https://github.com/colpark/19C_materials

## Contents

| Path | What |
|---|---|
| [docs/ANALYSIS.md](docs/ANALYSIS.md) | **Main result.** The KEGG ↔ MatMech mapping, corpus counts, the text-only floor, measurement-grounding routes, five candidate tasks with FM-in-the-loop workflows and rulings, and the SFT/RL recipe |
| [docs/TAXONOMY.md](docs/TAXONOMY.md) | **Papers as logical graphs.** A saturation sweep over 60 papers built the final node vocabulary v04 (64 leaves, 22 multimodal operations); it includes 3 reviewed showcase graphs and the MatMech data defects found |
| `taxonomy/` | Protocol, vocabularies v00–v04, per-round graphs/proposals/judge rulings, `graphs_v04/` (60 migrated graphs), `cases/` (showcases), scripts |
| `site/argument_graphs.html` | Interactive page: vocabulary tree, saturation curve, the 3 case graphs with their figures |
| [docs/bioreason_kegg.md](docs/bioreason_kegg.md) | How BioReason builds SFT/RL data on KEGG, with our leakage and lookup checks on its HF data |
| `results/corpus_stats.json` | Corpus counts over all 61,766 records |
| `results/text_floor.json` | TF-IDF mechanical floor for the mechanism-selection and effect-prediction templates |
| `scripts/fetch_data.sh` | Downloads the 16 GB zip, checks its MD5, extracts it to `./matmech` |
| `scripts/corpus_stats.py` | Zero-cost counts (links, evidence depth, modalities, conflicts, candidate supply, years) |
| `scripts/text_floor.py` | Text-only floor with no model (the BioReason-style lookup check) |
| `data/` | Figshare README and dataset summary |

## Headline findings

1. **MatMech is to materials what KEGG is to BioReason.** It is a causal graph, and each of its 207,200 mechanisms carries a reasoning chain taken from the authors' own text, with each step labelled by evidence type. KEGG has no equivalent.
2. **The text-only floor closes the naive task.**
   - Given cause + effect, TF-IDF picks the true mechanism among 5 random rivals **98.5%** of the time. With rivals the retriever itself would choose, it drops to **73%**.
   - This mirrors BioReason-KEGG, where a text lookup reaches about 97%.
   - **98.9% of papers are from 2021 or earlier**, so contamination binds any task whose answer is the paper's own text.
3. **FM advantage has to come from measurements the agent must read or compute.** The dataset holds 425k figure images, including about 19.7k XRD figures and 74.6k mechanisms with a microscopy image, plus 94k mechanisms whose result states a number with a unit. It holds no raw spectra or structures.
4. **The candidates recommended for the next stage (D5) are C3 and C1:**
   - **C3:** diffraction plus microscopy structure consistency, with an MLIP acting on agent-built structures and a forward-model residual as grader.
   - **C1:** mechanism discrimination by evidence acquisition, in a replayable in-paper environment.
   - **Controls:** effect prediction (C4, the direct BioReason analogue) is kept only as SFT warm-up data and a negative control.

## Reproduce

```bash
scripts/fetch_data.sh
python3 scripts/corpus_stats.py matmech results/corpus_stats.json
uv venv .venv && uv pip install --python .venv/bin/python numpy scikit-learn scipy
.venv/bin/python scripts/text_floor.py matmech results/text_floor.json
```

File: taxonomy/v06b_pilot/judge_only/Journal_of_Advanced_Ceramics__s40145-019-0334-4.matmech.md
# MatMech content for Journal_of_Advanced_Ceramics/s40145-019-0334-4 (judge only; not shown to staff)
- material: ZrB₂–SiC  elements: ['Zr', 'B', 'Si', 'C']  category: ['Ceramic', 'Composite Material', 'Crystalline Material', 'Nanomaterial']
- MST chain: Processing → Structure → Properties
## Tetrahedron elements
- **Processing**: In-situ reactive hot pressing at 1550 °C for 30 min under 40 MPa in vacuum, using ZrSi₂, B₄C, and carbon black as raw materials with varying ZrSi₂ content (0–25 vol%)
- **Structure**: Anisotropic growth of ZrB₂ into platelet grains and formation of an interlocking microstructure; nano-sized SiC particles; presence of secondary phases WSi₂ and ZrC at higher ZrSi₂ content
- **Properties**: Vickers hardness–mechanical property, flexural strength–mechanical property, fracture toughness–mechanical property
- **Performance**: None
## Extracted mechanisms (MatMech)
### M1  Processing → Structure
- cause: In-situ reactive hot pressing at 1550 °C for 30 min under 40 MPa in vacuum using ZrSi₂, B₄C, and carbon black as raw materials with varying ZrSi₂ content (0–25 vol%)
- effect: Anisotropic growth of ZrB₂ into platelet grains and formation of an interlocking microstructure; nano-sized SiC particles; presence of secondary phases WSi₂ and ZrC at higher ZrSi₂ content
- experiment: In-situ reactive hot pressing | Reactive hot pressing | params: 1550 °C, 30 min, 40 MPa, vacuum, ZrSi₂ content: 0–25 vol% | result: Formation of platelet ZrB₂ grains, interlocking microstructure, nano-sized SiC, and secondary phases WSi₂ and ZrC
  - [experimental result] In-situ reactive hot pressing at 1550 °C with excess ZrSi₂ is used to fabricate ZrB₂–SiC composites.
  - [non-referenced_knowledge] ZrSi₂ undergoes ductile deformation and local melting due to exothermic Reaction (1), forming a liquid phase at grain boundaries.
  - [non-referenced_knowledge] The liquid phase enhances atomic diffusion along <210> and <110> directions of hexagonal ZrB₂, favoring anisotropic growth into platelets.
  - [image description] BSE and SEM images show elongated ZrB₂ platelets interconnected to form an interlocking microstructure in RZSZ-15 and RZSZ-20.
  - [experimental result] EDS analysis confirms presence of WSi₂ and ZrC as secondary phases from reaction between ZrSi₂ and WC.
  - [experimental result] Increased ZrSi₂ content leads to finer SiC grains due to suppressed grain growth by liquid phase and enhanced reaction kinetics.
  - [deductive reasoning] Thus, processing with excess ZrSi₂ directly enables formation of platelet ZrB₂, interlocking structure, and refined SiC — key structural features.
### M2  Structure → Properties
- cause: Anisotropic growth of ZrB₂ into platelet grains and formation of an interlocking microstructure; nano-sized SiC particles; presence of secondary phases WSi₂ and ZrC at higher ZrSi₂ content
- effect: Vickers hardness, flexural strength, and fracture toughness first increase and then decrease with ZrSi₂ content, peaking at RZSZ-20 (17.1 GPa hardness, 655 MPa flexural strength, 6.08 MPa·m¹/² fracture toughness)
- experiment: Vickers hardness, three-point bending flexural strength, single edge notched beam fracture toughness tests | Vickers hardness test, three-point bending, SENB test | params: 5 kg load for 10 s (hardness); 18 mm span, 0.5 mm/min (flexural); 18 mm span, 0.05 mm/min, 1.5 mm notch depth (toughness) | result: RZSZ-20 exhibits maximum hardness (17.1 ± 0.7 GPa), flexural strength (655 ± 21 MPa), and fracture toughness (6.08 ± 0.17 MPa·m¹/²); RZSZ-25 shows decreased strength but retained high toughness.
  - [experimental result] RZSZ-20 exhibits the highest hardness, flexural strength, and fracture toughness among all compositions.
  - [image description] SEM images of RZSZ-20 fracture surface show abundant interlocked ZrB₂ platelets, crack bridging, and deflection.
  - [experimental result] Nano-sized SiC particles are homogeneously distributed and reduce critical flaw size.
  - [non-referenced_knowledge] The interlocking microstructure impedes crack propagation, forcing cracks to deflect, bridge, or pull out platelets, increasing energy dissipation.
  - [non-referenced_knowledge] Crack branching occurs at SiC-rich regions due to CTE mismatch, further enhancing toughness.
  - [experimental result] RZSZ-25 has coarsened ZrB₂ platelets and increased porosity, leading to lower flexural strength despite retained toughness from branching.
  - [deductive reasoning] Thus, the interlocking platelet structure and fine SiC directly cause peak mechanical properties at RZSZ-20.
